Repository: pras8873/MetallurgyGPT

--- CHUNK 0 ---
Calculation of max MSR speed without hard reduction moudles This means having final solidification under last MSR module Requested by customer during sales meeting

File: backend/debug_chunks/2010_05_19_Stufenknueppelversuch.pdf.txt

--- CHUNK 0 ---
19.05.10 433/Rei 551-5/Th Fehler WinCC-Bilder Bereich Bedienung HSA „Abnahme Soll“ und „Abnahme Ist“ korrelieren nicht zueinander dies sind keine Handeingabefelder sondern Anzeigen von wirksamen Sollwerten. Daher müssen diese Felder rosa eingefärbt werden. Screenshot während des Stufenknüppelversuches am 12.05.10 19.05.10 433/Rei 551-5/Th Fehler WinCC-Bilder Bereich Bedienung HSA dies sind keine Handeingabefelder sondern Anzeigen von wirksamen Sollwerten. Daher müssen diese Felder rosa eingefärbt werden. 19.05.10 433/Rei 551-5/Th Fehler WinCC-Bilder Bereich Bedienung HSA entfällt entfällt 19.05.10 433/Rei 551-5/Th Fehler WinCC-Bilder Bereich Bedienung HSA „Abnahme“ umbenennen in „thermischer Taper“ 19.05.10 433/Rei 551-5/Th Fehler WinCC-Bilder Bereich Bedienung HSA „Abnahmen“ des „thermischen Taper“ (Tabelle 3) werden in dieser Einstellung nicht übernommen, Kraftwerte aus Tabelle 3 werden übernommen bei Einstellung Regelmethode „Kraft“ DSC-Werte fehlen! Rückmeldungen über vorgenommene Einstellungen fehlen! 19.05.10 433/Rei 551-5/Th Fehler WinCC-Bilder Bereich Bedienung HSA Taste umbenennen in „Übernahme“ Funktion ist: Handeingabewerte in wirksame Sollwerte zu überführen. Tabelle wird über Tastendruck nicht zur aktiven Regelung aktiviert Anzeige, bei welcher Länge hinter BSM der Stufenknüppel gestartet werden muss damit Stufenprobe in einem Knüppel mit einstellbarer Länge liegt. Berechnung der Länge hinter BSM durch Concast, so dass Warmstrang von BSM zurückgerechnet zum ersten aktiven Segment längenmäßig optimiert wird, damit kein Schrott entsteht Es sollen nur gute Knüppel

--- CHUNK 1 ---
und der Stufenküppel erzeugt werden. mm Umbenennen in „Stufenknüppel beenden“ und Tooltip: „Strecke nach der letzen Rolle, nach der die aktiven Segmentrollen auffahren“ mm Eingabemöglichkeit zur Vorwahl der gewünschten Stufenknüppellänge schaffen 2000mm nicht ausreichend, Eingabe in dem Wertebereich zulassen, dass maximal ein 12,5m langer Stufenknüppel erzeugt werden kann. noch zu aktivieren 19.05.10 433/Rei 551-5/Th Fehler WinCC-Bilder Bereich Bedienung HSA Berechnung unklar! 19.05.10 433/Rei 551-5/Th Fehler WinCC-Bilder Bereich Bedienung HSA In Tabelle 4.3 werden die vom Modell geschickten Sollwerte nicht übernommen! 19.05.10 433/Rei 551-5/Th Fehler WinCC-Bilder Bereich Bedienung HSA Benennung vereinheitlichen Umwahl von Stahlgruppe nicht möglich, es beleibt immer Stahlgruppe 1 angewählt. Aktivierung anderer Modellmodi nicht möglich, Lediglich Überwachung verfügbar.

File: backend/debug_chunks/2014_Chen_CSC_MSR.pdf.txt

--- CHUNK 0 ---
MING-HUNG CHEN1, CHEN-YUAN LU1, KUAN-JU LIN1, CHI-LUN KAO2, SHIH-YU HUANG3, MING-FANG TSAI2 AND A-NAN KUO3 CENTRAL SEGREGATION IMPROVEMENT OF HIGH CARBON STEEL AT CSC #3 BLOOM CASTER Abstract No. 3 bloom caster in China Steel Corporation (CSC) was not allowed to produce high carbon steels due to improper central segregation. Internal investigations revealed that it was caused mainly by improper strand designs, so the caster was revamped twice to improve it. The frame structure of roller stands for soft reduction was originally single-column design, which resulted in an instability control of soft reduction. So the roller stands were modified to a two-column frame to enhance the structure strength in 2005. As well as the roll pitch was reduced from 2.4m to 1.2m and the rollers were modified to convex-type. Stirrer forces of M-EMS were highly enhanced and the secondary cooling system was revamped to eliminate the uneven cooling along casting direction in 2011. An excessive variation of hydraulic pressure which provided the squeezing force for soft reduction was found in the early stage of hot run. After improving it, the central segregation of high carbon steel is significantly improved. The C/C0 index of AISI 1082 is steadily below 1.1. Keywords

--- CHUNK 1 ---
Central segregation, Soft reduction, High carbon steel, Bloom caster. 1.Introduction Central segregation is a major quality issue for high carbon steels such as tire cord, saw wire and pre-stressed wire. Severe central segregation causes the formation of network cementite in the centerline and results in the so-called “cap and cone” fracture morphology during the wire drawing process. Many technologies have been developed to eliminate central segregation, such as soft reduction [1], convex rollers [2,3], electromagnetic mold stirring [4,5], low superheat casting, [4,5] and adding a steel strip into the mold [6]. An advanced dynamic soft reduction technology has also been developed for bloom casting to increase the 1 Iron & steel research & develop department, China Steel Corporation, Kaohsiung , Taiwan 2 Steelmaking department, China Steel Corporation, Kaohsiung , Taiwan 3 Metallurgical department, China Steel Corporation, Kaohsiung , Taiwan flexibility of production [7, 8]. Massive production of high carbon steel bloom with excellent central segregation control has been established at CSC since 1994 [4-5, 9-10]. Soft reduction, convex rollers and mold electromagnetic stirring were all adapted to improve the central segregation in No. 1 and No. 2 bloom casters. However due to equipment limits, the central segregation quality was still

--- CHUNK 2 ---
not acceptable when the same technologies were transferred to No. 3 bloom caster (hereafter denoted as B3). The C/C0 index of central segregation was unstable and often exceeding the control line as indicated in Fig. 1. However as to increase the flexility of bloom production, B3 was proposed to revamp. The following describes the main revamping items and final results. 0.90 0.95 1.00 1.05 1.10 1.15 1.20 1.25 1.30 1.35 1.40 1 2 3 4 5 6 7 8 9 10 11 121314151617181920 C/C0 Sample No. Control line Fig. 1. Central segregation C/C0 of AISI 1082 produced in No. 3 bloom caster in 2005. 2. Revamping in 2005 B3 is a bow type, four-strand bloom caster. Its main specifications are listed in Table 1. Soft reduction is implemented by using the as-built three withdrawing rollers, so the withdrawing rollers play the roles of withdrawing and soft reduction simultaneously and the soft reduction is dominated by squeezing force not by roll gap. The Strand Electromagnetic Stirrer (S-EMS) and the Final Electromagnetic Stirrer (F-EMS) are as-built equipments, but now have been completely removed because their metallurgical effects are not as expected. Internal studies indicated that the instability of central segregation was caused

--- CHUNK 3 ---
by two design problems. The first problem was the excessive roll pitch of the soft reduction. The excessive roll pitch induced severe bulging between rollers, which definitely discounted the metallurgical effect of soft reduction because the enriched molten steel was restricted within the bulging and finally solidified as segregation in the centerline. The second problem was the insufficient structural rigidity of roller stand. The roller was only supported by the frame in one side and the other side was suspended. When the roller squeezed the bloom, it worked as a cantilever beam and caused the frame to bend due to the reacting force from the bloom. The deflection of frame structure caused the squeezing force and the gap to vary with time and resulted in the breaking down of soft reduction. These two design problems had to be solved first in order to improve B3 central segregation. Table 1 No. 3 bloom caster main specifications Type Bow type Size 220×260 mm2 Capacity 480,000 ton/year Radius 11.2 m Strands 4 Casting speed 0.9 - 1.6 m/min Metallurgical length 21m Soft reduction Yes M-EMS Yes Fig. 2. Convex roller and corresponding hot surface of bloom during casting. Original single-column frame was modified

--- CHUNK 4 ---
to a two-column frame as to enhance the structural strength and robustness. Roll pitch for soft reduction was reduced from 2.4m to 1.2m based on a theoretical calculation to suppress the formation of excessive bulging. Convex rollers were adapted for soft reduction to reduce internal cracks as shown in Fig. 2 and the corresponding squeezing forces were also adjusted according to the geometry of convex roller. Surface temperature distributions of AISI 1082 were calculated and calibrated as shown in Fig. 3. Surface temperatures in both wide and narrow sides were around 1000℃ in the vicinity of unbending point. Solid fraction 0.5 to 0.7 was used to determine the positions for soft reduction. For AISI 1082 production, soft reduction was applied between SQ1 and SQ2 as indicted in Fig. 4. 600 700 800 900 1000 1100 1200 1300 1400 1500 1600 0 5 10 15 20 25 Temperature (C) Strand position (m) Center Narrow Broad Corner SR roller S-EMS Fig. 3. Surface temperature distribution for AISI 1082 production at Vc 1.2m/min. -60 -40 -20 0 20 40 60 16 17 18 19 20 21 22 Width direction (mm) Strand position (m) fs30% fs50% fs70% fs100% SQ1 SQ2 SQ3 Fig. 4. Solid

--- CHUNK 5 ---
fraction distribution around soft reduction rollers, Vc 1.2m/min. However, trial productions showed that C/C0 improvement was less than expected, as shown in Fig. 1. B3 was still unqualified for producing high carbon steels. It was concluded that two facility limits might have restricted the metallurgical effect of soft reduction. A previous study [5] showed that the M-EMS played an important role in improving central segregation. B3 M-EMS was linear type and its maximum electric current was only 400A, so B3 stirring force in the mold was less than that of the other bloom casters. Moreover, secondary cooling zones in First zone and Apron I were divided into narrow sides and wide sides, which made the cooling zone too long and resulted in a considerable hydraulic pressure drop. Uneven cooling intensity in casting direction was formed in First zone and Apron I. Cooling intensity in lower part was much higher than that in higher part and might vary with time due to nozzle clogging or piping leakage. Shell growth and soft reduction position could not be controlled steadily and resulted in the broke down of soft reduction. 3. Revamping in 2011 B3 revamping was launched again in 2011 due to other

--- CHUNK 6 ---
integral bloom quality requirement and caster status concern. The mechanical structure of mold and bow section and the whole control system were revamped. So the M-EMS and the secondary cooling system were also included in this revamping in order to improve central segregation. Of course the mechanical parts for soft reduction just revamped in 2005 were not included. All revamping items concerning central segregation were summarized in Table 2. Rotary type M-EMSs were upgraded and the maximum electric current was increased to 800A. The stirring force in the mold was therefore increased substantially. The secondary cooling system were redesigned and zoned in the casting direction. The cooling intensity distribution in the casting direction was obviously improved. Different casting speeds and squeezing forces were applied to different strands simultaneously in first two trials to determine the best process parameters, but no obvious differences were found. Central segregation C/C0 results were all not good enough as indicated in Fig. 5, but better than that in 2005 (Fig. 1). The improvement was presumed to be the contribution of new M-EMS because the mushy zone started from 10m below the meniscus. However, B3’s specifications were very similar to the other bloom casters in CSC

--- CHUNK 7 ---
Table 2 Summary of revamping items for No. 3 bloom caster Item As-built Revamping in 2005 Revamping in 2011 M-EMS  Linear type  400A max. -  Rotary type  800A max. Secondary cooling  Zone 2/3: First zone wide/narrow sides  Zone 4/5: Apron I narrow/wide sides -  Zone 2/3: First zone Upper/lower parts  Zone 4/5: Apron I Upper/lower parts Apron I/II  Roller pitch 856mm -  Roller pitch 641mm Withdrawing and soft reduction  Roller pitch 2.4m  Flat roller  Single-column frame  Roll pitch 1.2m  Convex roller  Two-column frame - 0.90 0.95 1.00 1.05 1.10 1.15 1.20 1.25 1.30 1.35 1.40 1X127 2H750 2HC04 3MF53 1XC09 1XC10 1XC12 1XC13 2HQ58 3MY01 3MY02 3N202 3N203 1XQ91 1XQ92 1XX50 1Y154 1Y155 2J775 1Y734 1Y735 #1 #2 #3 #4 #5 #6 #7 #8 #9 #10 #11 C/C0 Str.A Str.B Str.C Str.D Control line Fig. 5. Central segregation C/C0 results of AISI 1082 in different trials after revamping in 2011. after revamping, but there still existed an apparent difference in central segregation C/C0. Therefore many examinations had been done to confirm the functionality and actual output values. For example, the squeezing forces of soft

--- CHUNK 8 ---
reduction were checked by a specifically designed instrument and the results showed that the actual forces were 8% to 21% higher than theoretical values. Moreover, the actual casting speed was also found to be 2% slower than the setting value. 216.3 216.6 216.9 217.2 217.5 217.8 218.1 218.4 20 25 30 35 40 45 50 55 0 30 60 90 120 150 180 Roll gap (mm) Hydraulic pressure (kg/cm2) Time (sec) Hydraulic pressure Roll gap 0.7mm 5kg/cm2 Fig. 6. Variation of hydraulic pressure and the corresponding roller gap during AISI 1082 casting. Finally an unusual hydraulic pressure variation was found during first two trials. The hydraulic pressures of three squeezing cylinders varied with time and reached ±3kg/cm2, which corresponded to a variation of squeezing force ±1.5ton. In order to determine the influence of hydraulic pressure variation on roller gap, magnetostrictive position sensors were installed to the interior of squeezing cylinders to monitor the real-time roller gap variation. The results showed that roller gap varied with hydraulic pressure. A hydraulic pressure drop of 5kg/cm2 caused a roller gap increment of 0.7mm as shown in Fig. 6. A previous study [10] revealed that the reduction amount for each squeezing roller was approximately

--- CHUNK 9 ---
1mm. A 0.7mm roll gap variation was approximately 70% of the reduction amount. So the hydraulic pressure variation was the key factor influencing central segregation. After improving the stability of hydraulic pressure, central segregation C/C0 was obvious improved since the third trials, as illustrated in Fig. 5. And it was proven that a central segregation C/C0 aggravation always came with an excessive variation of hydraulic pressure as indicated in the 6th and 7th trials. Therefore a reliable hydraulic system is the foundation of force-control soft reduction process. 4. Summary Originally the No. 3 bloom caster was not allowed to produce high carbon steels such as AISI 1082 due to central segregation. So many modifications were implemented to the No. 3 bloom caster to improve it. After modifications, the central segregation C/C0 was substantially improved and mostly below 1.1. The main modifications are summarized as below: A. Original frame structures of withdrawing stand were a single column and prone to bend as squeezing force was applied to the bloom, which made the squeezing force varying with cases. After modification the frame structure became stronger and the squeezing force for soft reduction worked as expected. B. Flat rollers were replaced by convex

--- CHUNK 10 ---
rollers to reduce the internal cracks. A corresponding adjustment of hydraulic pressure for squeezing force was also performed to remain the same squeezing pressure. C. Original M-EMS was of the linear type and its stirring force was weak due to the electric current being limited to 400A. A rotary type M-EMS with maximum electric current 800A was installed to enhance the stirring force. D. As-built secondary cooling zones in First zone and Apron were divided by narrow sides and wide sides, which made the zone was too long and resulted in an uneven cooling intensity in the casting direction. Therefore the secondary cooling zones were reconstructed and divided into an upper zone and a lower zone to create a more uniform cooling intensity. References [1] S. Luo, M.Y. Zhu, C. Ji, Y. Chen, Characteristics of Solute Segregation in Continuous Casting Bloom with Dynamic Soft Reduction and Determination of Soft Reduction Zone, Ironmaking and Steelmaking (2010), p.140 [2] M. Okimori, R. Nishihara, S. Fukunaga, and Y. Okamioto, Development of Soft Reduction Techniques for Preventing Center Porosity Occurrence in Large Size Bloom, Tetsu-to-Hagane (1994), p.T120 [3] K. S. Oh, The Effect of Soft Reduction Conditions on Internal Quality of a Large High

--- CHUNK 11 ---
Carbon Steel CC Bloom, the 7th European Continuous Casting Conference, Düsseldorf (2011) [4] D. Sediako, K. J. Lin, Y. K. Chen, F. A. Feng, C. H. Chen and W. H. Wang, Segregation Control in Bloom Casting of High Carbon Steel, China Steel Technical Report (1996), p.1 [5] D. Sediako, K. J. Lin, O. Sediako, P. T. Chen, C. H. Chen and W. H. Wang, “Technology Development and Quality Control in High-Carbon Bloom Casting, China Steel Technical Report (2000), p.29 [6] Y. Habu, S. Itoyama, T. Emi, K. Sorimachi, and H. Kojima, Improving Cast Structure and Centerline Segregation of Continuously Cast Slabs by Adding Steel Strip into Mold, Tetsu-to-Hagane (1981), p.1498 [7] T. Huber, Modification of a 5-strand Bloom Caster for Implementation of Siemens VAI DynaGap Soft Reduction Technology, AISTech, Indianapolis (2007) [8] M. Thalhammer, 6-Strand Bloom Caster with VAI DynaGap Soft Reduction Technology, AISTech Proceedings (2005), p.209 [9] C. Y. Chang, C. C. Chen, C. H. Chen, C. H. Hung, and K. J. Lin, Improvement of Centerline Segregation of High Carbon Steel Bloom, Technology and Training (2001), p.63 [10] K. J. Lin, Dmitry Sediako, Y. K. Chen, F. A. Feng, C. H. Chen, and W. H. Wang, Up-grading Casting Technology

--- CHUNK 12 ---
for Centerline Segregation Improvement in High-Carbon Steel Blooms, Mining & Metallurgy (1996), p.33

File: backend/debug_chunks/2014_Morsut_Danieli MSR Evraz Novokuznetzk.pdf.txt

--- CHUNK 0 ---
LUIGI MORSUT1 MARCO RINALDI2 ALBERTO URBANO3 MARCO LENA4 RAIL STEEL PRODUCTION AT EVRAZ ZSMK WITH MSR Abstract Evraz ZSMK Novokutnesk (Russian Federation) CC n.2 has been revamped by Danieli in November 2012, keeping same CC radius and leading to 25% increased productivity (140 ton/h) with significantly improved internal quality for a wide production mix, including rail steel. In this paper it will be presented the caster design and the quality of the cast product. Tundish design has been optimized through a CFD study, aiming to low temperature difference among strands and low velocity at meniscus and on refractory, in order to avoid slag entrapment and refractory wear. One of the main technological packages which allowed the above performances was the Mechanical Soft Reduction, performed with advanced mechanical and software solutions, allowing optimal results in terms of internal quality also during fly-tundish. In order to reach a steady bloom thickness regardless of the steelgrade and casting speed, hard reduction technology was applied, slightly improving internal quality. Caster was equipped with the state-of-art of automation package, including automatic continuous tundish temperature measurement, mould powder additions, secondary cooling, MSR automatically managed, giving to customer the chance to pursue the zero operator philosophy. 1

--- CHUNK 1 ---
Danieli Centro Met, l.morsut@danieli.it 2 Danieli Centro Met, m.rinaldi@danieli.it 3 Danieli Centro Met, a.urbano@danieli.it 4 Danieli Automation, m.lena@dca.it Main caster data Before revamping, Evraz ZSMK was casting rail steel section 300x340 mm on two R12 m CCMs both at maximum 105 ton/h. Aim of revamping was to increase CC2 productivity and improve quality. The ladle capacity is 115 tons with a 750 mm nominal freeboard allowing sending all the heats through a single tank VD with steam ejector pumps supplied by Danieli & C in 2006 (see fig. 1a), thus properly controlling slag/steel equilibrium, as well as nitrogen, hydrogen and oxygen content. The presence of VD treatment is compulsory for this caster, since oxygen and hydrogen requirements for rail steel are very strict (respectively lower than 40 and 2.0 ppm). CC is equipped with an existing liftable ladle turret (see fig. 1b) Figure 1a. Ladle at end of VD treatment Figure 1b. Ladle on casting turret Tundish capacity is 31 tons and the working level is 900 mm (fig. 2a). Tundish design has been optimized through a CFD study (fig. 2b), which showed – for the configuration chosen - that maximum temperature difference among two strands is below 2°C, thus

--- CHUNK 2 ---
ensuring that solidification and structure doesn’t significantly change among strands. Moreover, liquid steel velocity at meniscus is well below slag entrapment speed (0.25 m/s), thus ensuring low total oxygen. 3 Figure 2a. Tundish during preheating Figure 2b. Tundish CFD temperature and surface velocity distributions The flow of liquid steel through the tundish to the mould is controlled by slide gate system hydraulically actuated. An SEN avoids the reoxidation of liquid steel, allowing the chance of performing fly-tundish practice. The mould is curved, 780 mm long type, with parabolic taper, large mm corner radius and CuCrZr plate solution, allowing extremely small mould deformation and so constant operative taper through copper pipe lifetime. Steel level in mould is measured by a conventional radioactive system and powder is automatically fed into mould, allowing a ‘zero operator’ casting floor. A hydraulic oscillating table guarantees a tight control of the mould movement and as consequence the quality of the cast product and the stability of the casting process. Figure 2a. Mould powder automatic feeding Figure 2b. Bloom surface quality 4 Mould is equipped with Danieli Rotelec MEMS, ensuring a absence of white band (extremely dangerous for quenched rail steel), no influence on mould level, fine

--- CHUNK 3 ---
grain structure at bloom core and an equiaxial zone higher than 45% for high C grades (see fig. 3a). Statistical analysis of equiaxial zone showed the influence mainly of C content and mould heat flux and absence of correlation with superheat, thus certifying effectiveness of it (fig. 3b). Figure 3a. Equiaxial zone – high C grade Figure 3b. Equiaxial zone vs superheat A key point for the surface quality of the high C grades is the corner cracking, which has never been experienced due to a tailor-made solution in terms of corner radius and secondary cooling technology (air mist), flow rate and arrangement, allowing relatively hot corners (see fig. 4). The layout of the plant as well as the design of the withdrawal and straightening/MSR unit used to unbend and squeeze the strands is represented in Figure 5. Figure 4. Bloom at the exit of cooling chamber Figure 5. CCM layout The MSR unit is arranged in the bottom part of the plant and is composed of seven MSR units for each strand and its length is about 7 m. Every pinch roll consists of a frame with one top and bottom rolls with a diameter of 500 mm and

--- CHUNK 4 ---
with possibility of position-controlled or force- controlled adjustment independently of each other with a maximum force of up to 130 tons. 5 This design has the advantage that it is possible to have a relatively tight roll pitch of approx. 1200 mm and therefore a high roll concentration in the metallurgical working range of MSR for this bloom size, still allowing a good access for maintenance issues (see fig. 6). After discharge, high C blooms are cooled below covers for slow cooling (fig. 7). Figure 6. WS – top view Figure7. Blooms charged in slow cooling pits Mechanical soft reduction (MSR) NKK has been the first company to introduce for slabs soft reduction at Ohgishima CC in 1976 [1]. The strand is gradually compressed to compensate for the amount of its solidification shrinkage. In bloom casting, the soft reduction process started to be applied to prevent center segregation and porosity in high grade bar in late 80s, often coupled with MEMS usage or low temperature casting, which help to increase equiaxial zone. Moreover, combined solutions like MEMS+FEMS set near the final segregation zone have been tested, but proper FEMS position changes depending on grades and casting speeds. To overcome this

--- CHUNK 5 ---
problem Danieli developed a ‘double dynamic’ FEMS system successfully applied in VCC projects [3], which automatically changes FEMS position and current. Anyway, in this case, it was decided not to install FEMS, because of the presence of MSR, which can be fully automatic through the use of continuous tundish temperature measurement. In order to improve MSR efficiency, it was developed not only a new release of Liquid Pool Control (LpC) system to calculate solidification, tuned on plant through the position of internal cracks generated by purpose, but also an additional package dynamically managing forces and displacements (LpCL), not only during steady state, but also during transients like fly tundish. In order to improve the understanding of real solidification, several issues have been faced [4]: • use of solid fraction – temperature curve based on regression of theoretical curves obtained from IDS; • revised thermal properties for whole ZMSK steelgrade range; 6 Figure 8a. Solid fraction – temperature curve Figure 8b. Microsegregation approach to solidus calculation • mesh refinement; • use of real mould heat flux measurement; • set up of bloom losses after measurements from pyrometer; • revised formulas for liquidus, in order to consider for each heat the real

--- CHUNK 6 ---
superheat. As a result, heats have been simulated, obtaining results in agreement with those coming from pyrometer (error  and  are respectively 6 and 3 °C, see fig. 9a) and cracks positions in the macros (see fig. 9b), assuming that cracks are generated in the LIT-ZDT range [5], and that their formation depends not only on solidification interval, but also on segregating elements [6]. Figure 9a. temperature check in WS area Figure 9b. cracks induced to set up solidification model The availability of an on-line solidification model (see HMI in fig. 10) allows only to monitor solidification, but not to manage MSR, so it was developed LpCL, an additional software to manage displacement and forces. 7 Figure 10. LpC HMI LpCL calculates displacement and forces at WS modules (operator can choose between position or force mode), with the following aims:  minimum risk of crack formation due to WS forces,  effective MSR not only during steady state casting but also during transients, like first and last blooms or fly tundish. Figure 11. LpCL HMI Internal quality obtained for low and high C (rail steel) grades is shown in fig. 12. 8 Figure 12a. as cast low C grade

--- CHUNK 7 ---
Figure 12a. as cast rail steel grade Considering all rail steel heats with superheat below 35°C produced after 2 weeks from first heat after revamping, fig. 13 shows the internal quality results in terms of distribution of porosity and segregation defined in agreement with OST standard 14-1-235-91. Figure 13. Cumulative frequency distribution for center porosity and axial segregation After start up, upon to rolling mill customer request to keep constant bloom thickness independently on grade and casting speed, so it was applied hard reduction coupled with soft reduction. This solution gave good results in terms of bloom thickness/weight steadiness, slightly improving internal quality. Another challenging issue of this project was to perform MSR during fly tundish, with small losses. Fig. 14a shows how the WS system reacts to the bloom cooling. In particular, it is shown WS2 and WS6 trends: WS2 force abruptly increases at bloom restarting, due to the shortening of crater end position, while WS6 force – used in hard reduction mode to keep constant final thickness – is increasing much slowly. 9 Internal quality is good even in the first bloom after fly tundish cage cut, and this can be explained by the fact that software has

--- CHUNK 8 ---
been able to dynamically follow the real position of crater end and mushy zone. Figure 14a. MSR forces trend during fly tundish Figure 14b. macro of 1st bloom after fly tundish Performances comparison before and after revamping Before revamping, NKMK was casting rail steel at maximum 105 ton/h vs actual 140 ton/h, corresponding to a 25% increase in terms of maximum productivity. At the same time, internal quality has been improved, mainly in terms of center porosity which – after hard reduction practice optimisation - is typically below grade 2. Conclusions Evraz ZSMK Novokutnesk CC n.2 has been revamped by Danieli in November 2012, leading to 25% increased productivity (140 ton/h) with significantly improved internal quality for a wide production mix, mainly including rail steel vacuum treated. The coupled MEMS & Mechanical Soft and Hard Reduction, the latter performed with advanced mechanical and software solutions, allowed fine structure and low center porosity also during transient operations. Revamped caster was equipped with the state-of-art of Danieli Automation, including automatic continuous tundish temperature measurement, mould powder additions, secondary cooling MSR automatically managed, giving to NKMK the chance to pursue the zero operator philosophy. 10 References [1] S.Miyoshi, Influence des conditions opératoires et

--- CHUNK 9 ---
des facteurs mécaniques sur la ségrégation centrale des brames, Proc. Congrés Int. sur la Coulée Continue, Biarritz, 31 mai-2 juin 1976, session 6, pp.340-347, 1976 [2] K.S. Oh, Macrosegregation behaviour in continuosly cast high carbon steel blooms and billets at the Final Stage of Solidification in Combination Stirring, ISIJ International, Vol 35 (1995), No 7, pp. 866-875 [3] M. Rinaldi, Danieli internal report [4] L. Guazzelli, A. Mukhopadhyay, M. Ometto, Danieli Automation LPCS Liquid Pool Control System to improve quality of continuosly cast slabs, Danieli Technology Book 2010, pp. 254-259 [5] Y.M. Won, B.G. Thomas, Simple model of microsegregation during solidification fo steels, Metallurgical and Materials Transactions A, Vol 32A, July 2001, pp. 1755-1767 [6] A. Yamanaka, K. Okamura, S. Kumaura, T. Kanazawa, A. Tamura, New design to prevent internal cracking in continuous casting, 3rd European conference proceedings, Madrid, Spain, October 1998, pp 415-424
