Repository: pras8873/MetallurgyGPT

--- CHUNK 0 ---
Calculation of max MSR speed without hard reduction moudles This means having final solidification under last MSR module Requested by customer during sales meeting

File: backend/debug_chunks/2024_Melt flow, heat transfer and solidification in bloom continuous casting with combined vertical linear electromagnetic stirring and rotary electromagnetic stirring.pdf.txt

--- CHUNK 0 ---
ORIGINAL PAPER Melt flow, heat transfer and solidification in bloom continuous casting with combined vertical linear electromagnetic stirring and rotary electromagnetic stirring Ze-peng Wang1,2 • En-gang Wang1 • Zhong-xin Zhai1,2 Received: 7 February 2024 / Revised: 2 April 2024 / Accepted: 29 April 2024  China Iron and Steel Research Institute Group Co., Ltd. 2024 Abstract An opposite combined vertical linear electromagnetic stirring (CV-LEMS) was proposed, which is applied in the ﬁnal solidiﬁcation zone of bloom continuous casting. The melt ﬂow, heat transfer, and solidiﬁcation under CV-LEMS were investigated by establishing a three-dimensional numerical simulation model and a pilot continuous casting simulation experiment and compared with the conventional rotary electromagnetic stirring (REMS). The results show that a longi- tudinally symmetric linear magnetic ﬁeld is formed in the liquid core of the bloom by applying CV-LEMS, which induces a strong longitudinal circulation ﬂow both on the inner arc side and the outer arc side in the liquid core of the bloom. The height of the melt longitudinal effective mixing range under CV-LEMS reaches 0.9 m, which is greater than that of the REMS and makes up for the deﬁciency of REMS sensitivity to the position of the ﬁnal solidiﬁcation zone. CV-LEMS

--- CHUNK 1 ---
strongly promotes the mixing of upper melt with high temperature and the lower part melt with low temperature in the liquid core, improves the uniformity of melt temperature distribution and signiﬁcantly increases the melt temperature near the solidiﬁcation front, and the width of the liquid core increases by 4.2 mm at maximum. This shows that the appliction of CV-LEMS is more helpful to strengthen the feeding effect of the upper melt to the solidiﬁcation shrinkage of the lower melt than the conventional REMS and inhibits the formation of porosity, shrinkage cavity and crack defects in the center of the bloom. Keywords Combined vertical linear electromagnetic stirring  Final rotary electromagnetic stirring  Longitudinal circulation ﬂow  Feeding ability  Bloom continuous casting 1 Introduction Defect-free strand is the basic requirement of modern industry, and the internal quality defects of the strand such as porosity, crack and segregation, are known to be detrimental for ﬁnal steel products [1, 2]. It has been widely reported that optimizing the ﬂuid ﬂow and heat transfer in continuous casting is an available approach to improve strand internal quality [3–5]. The ﬁnal electro- magnetic stirring (F-EMS) is widely used to improve the internal quality of the

--- CHUNK 2 ---
strand [6, 7], and rotary electro- magnetic stirring (REMS) is commonly used in F-EMS technology [8], which facilitates the axial rotation of melt around the strand [8, 9]. The reasonable REMS technical parameters can effec- tively improve the internal quality of the strand; otherwise, the efﬁciency of REMS will decrease or even lead to new defects [6, 10]. Han et al. [11] compared F-EMS and thermal soft reduction based on numerical simulation and experiments, and demonstrated that F-EMS was more helpful in terms of reducing the segregation in the center of the strand. Xiao et al. [12] analyzed the characteristics of & En-gang Wang egwang@mail.neu.edu.cn Ze-peng Wang wang_zepeng@foxmail.com Zhong-xin Zhai zhaizhongxinzzx@163.com 1 Key Laboratory of Electromagnetic Processing of Materials (Ministry of Education), Northeastern University, Shenyang 110819, Liaoning, China 2 School of Metallurgy, Northeastern University, Shenyang 110819, Liaoning, China 123 J. Iron Steel Res. Int. https://doi.org/10.1007/s42243-024-01271-w (0123456789().,-volV)(0123456789().,-volV) central segregation of the strand with ﬁnal REMS (F- REMS) through experiments, and pointed out that the stirring effect of F-REMS is still unstable even under the same continuous casting process and F-REMS parameters, which makes the segregation degree along the continuous casting direction different. Sun et al. [13] studied the inﬂuence of casting

--- CHUNK 3 ---
speed on ﬂuid ﬂow, heat transfer and segregation under the condition of ﬁxed F-REMS position by numerical simulation, and their results showed that the stirring effect of F-REMS was very sensitive to the position of ﬁnal solidiﬁcation zone. Sun et al. [10] numerically studied the ﬂuid ﬂow, heat transfer and segregation behaviors in strand with periodic stirring conditions, and pointed out that the white band appeared in strand with continuous stirring and long period stirring conditions, and the range of V segregation expanded. Liu et al. [14] numerically described the effect of the mold, the strand and the ﬁnal electromagnetic stirring (M ? S ? F-EMS) on ﬂuid ﬂow and solidiﬁcation in large round bloom contin- uous casting and it was found that the effectiveness of the F-REMS is very sensitive to the variation of casting speed. Jiang et al. [3] studied the effect of F-REMS on the solidiﬁcation structure, segregation and carbide precipita- tion of GCr15 bearing steel, and indicated that excessive stirring intensity would worsen the carbon segregation in the center of strand and cause carbide precipitation. Yin et al. [9] studied the effect of F-REMS on the segregation of 20CrMnTi gear steel, and showed that F-REMS could

--- CHUNK 4 ---
eliminate carbon segregation in the cross section of the strand caused by thermal-solute buoyancy, but unreason- able stirring parameters caused negative carbon segrega- tion near the center of the strand. Considering the issues present in conventional F-REMS of continuous casting process, in order to further expand the mixing region of melt in the liquid core and reduce the sensitivity of F-EMS to the ﬁnal solidiﬁcation zone, our group has proposed a novel technique of combined vertical linear electromagnetic stirring (CV-LEMS), as shown in Fig. 1a. In CV-LEMS, there are two vertical linear elec- tromagnetic stirring (V-LEMS) devices oppositely installed on the inner arc side and the outer arc side of the bloom, and their magnetic poles are vertically arranged along the continuous casting direction [15]. CV-LEMS can generate vertical electromagnetic force in the liquid core with dif- ferent directions and different stirring modes, such as simultaneous downward stirring, simultaneous upward stirring, and up-and-down stirring. The vertical electro- magnetic force will drive the melt in the liquid core to generate longitudinal circulation ﬂow along the continuous casting direction, which can promote the melt with high temperature/low solute content in the upper part of the liquid core to mix longitudinally with the

--- CHUNK 5 ---
melt with low temperature/high solute content in the lower part, improve the temperature uniformity of the liquid core, and ulti- mately reduce defects such as porosity, shrinkage cavity, and cracks in the center of the bloom. In this paper, based on the proposed CV-LEMS method, the melt ﬂow, heat transfer, and solidiﬁcation behaviors in the industrial con- tinuous casting process with CV-LEMS were further studied by numerical simulation. 2 Geometric model of CV-LEMS and REMS molds 2.1 Configuration of CV-LEMS and conventional REMS devices Figure 1 shows the geometric models of CV-LEMS and conventional REMS. It can be seen that the device of CV- LEMS has three pairs of poles, which are arranged per- pendicular to the continuous casting direction. The height of CV-LEMS device is 0.45 m, and the poles of REMS are the same as those of CV-LEMS. Consequently, when the excitation currents of REMS and CV-LEMS are the same, their powers are the same as well. 2.2 Computational parameters This paper is based on the plant production parameters of GCr15 260 mm 9 300 mm bloom continuous casting process [16]. The operation conditions are listed in Table 1, and the physical parameters adopted in the numerical simulation

--- CHUNK 6 ---
are listed in Table 2. In this paper, the CV-LEMS and REMS devices are installed at 8.6 m away from the free surface, where the liquid rate of the bloom is 28.1%. Fig. 1 Schematic diagram of different EMS devices proposed CV- LEMS (a) and conventional REMS (b) Z.P. Wang et al. 123 3 Continuous casting experiment of V-LEMS and REMS Our research team ﬁrst conducted a laboratory continuous casting experiment of 100 mm 9 100 mm GCr15 bearing steel to study the effects of V-LEMS and REMS [15, 17]. In the experiment, the casting speed is 0.6 m/min, the current intensity is 250 A, the frequency is 12 Hz, the mold vibration frequency is 70 /min, the amplitude is 3.5 mm, the mold cooling water ﬂow rate is 3.4 m3/h, and the secondary cooling water ﬂow rate is 3.5 m3/h; speciﬁc continuous casting parameters description is given in Ref. [15]. Figure 2 shows the macrostructure of the billet lon- gitudinal section without EMS, with V-LEMS and with REMS. It can be seen that there are serious crack, shrinkage cavity, and V segregation defects in the center of the billet without EMS, and the percentage of equiaxed grains is only

--- CHUNK 7 ---
5% (Fig. 2a). After applying V-LEMS, the equiaxed grains ratio in the macrostructure of billet is greatly increased, and the crack, shrinkage cavity, and V segregation defects have disappeared completely, with the width of equiaxed grain region with V-LEMS larger than that of REMS. In addition, in the macrostructure of billet by applying REMS, there usually appears white band. This shows that V-LEMS can signiﬁcantly improve the feeding effect of the upper melt on the solidiﬁcation shrinkage of the lower melt and prevent the formation of porosity and shrinkage cavities in the center of the billet. 4 Mathematical model and numerical method The solidiﬁcation process of liquid phase in the continuous casting process is complex, and the numerical simulation model is based on the following assumptions: a. The transport phenomena of molten steel were assumed to be at a steady state. b. The molten steel was assumed to be homogeneous, viscous, and incompressible Newtonian ﬂuid. The density, viscosity, and thermal conductivity of the strand were assumed to keep constant. c. The cooling intensity was assumed to be the same in every sub-cooling section. d. The strand shell and the protective jacket of the V-LEMS device were neglected. e. The change

--- CHUNK 8 ---
of magnetic ﬁeld caused by melt ﬂow was neglected since the magnetic Reynolds number (0.01) is small. 4.1 Electromagnetic equation The electromagnetic ﬁeld motivated by CV-LEMS can be calculated by Maxwell equations: oEz oy  oEy oz   bi þ oEx oz  oEz ox   bj þ oEy ox  oEx oy   bk ¼ o B! ot ð1Þ J! ¼ oHz oy  oHy oz   bi þ oHx oz  oHz ox   bj þ oHy ox  oHx oy   bk ð2Þ oBi oxi ¼ 0 ð3Þ J! ¼ rð E!Þ ð4Þ The Lorentz force F! in molten steel can be calculated by: F! ¼ J!  B! ð5Þ Time-averaged electromagnetic Lorentz force F! ave [18] is adopted in the simulation: F! ave ¼ Reð J!  B!Þ=2 ð6Þ where B! is the magnetic ﬂux density, T; t is time, s; E! is the electric ﬁeld strength, V/m; Ex, Ey and Ez are the Table 1 Operation conditions of continuous casting process Parameter Unit Value Sectional dimension mm 9 mm 260 9 300 Casting speed m s-1 0.011 Height of CV-LEMS device m 0.45 Current intensity A 600 Frequency Hz

--- CHUNK 9 ---
8 Table 2 Physical parameters in numerical simulation Parameter Unit Value Density kg m-3 7200 Viscosity Pa s 0.006 Thermal conductivity of solid phase W m-1 K-1 26 Thermal conductivity of liquid phase W m-1 K-1 39 Speciﬁc heat J kg-1 K-1 725 Latent heat of molten steel kJ kg-1 272 Steel electric conductivity X-1 m-1 7.14 9 105 Liquidus temperature K 1730.0 Solidus temperature K 1605.0 Relative permeability of steel 1.0 Relative permeability of air 1.0 Relative permeability of iron core 1000 Melt ﬂow, heat transfer and solidiﬁcation in bloom continuous casting with combined vertical linear… 123 electric ﬁeld strengths in the three directions of x, y, and z, respectively, V/m; bi, bj and bk are unit vectors in the three directions of x, y and z, respectively; Bi is the magnetic ﬂux density in the direction of i, T; xi is the unit vector of direction of i; J! is the current density, A/m2; Hx, Hy and Hz are magnetic ﬁeld strengths in the three directions of x, y and z, respectively, A/m; r is the electrical conductivity of the molten steel, S/m; Re is the real part of complex quantity; and B! is the conjugate complex number

--- CHUNK 10 ---
of B!. 4.2 Fluid flow equation 1. Continuity equation oqui oxi ¼ 0 ð7Þ 2. Momentum equation of lqui ot þ o oxj f lquiuj   ¼ o oxj lefff l ouj oxi þ oui oxj      f l oP oxi þ qf lgiþ f lFave;i þ f lSp;i ð8Þ leff ¼ ll þ lt ¼ ll þ qf lCl k2 e ð9Þ where f l is the liquid fraction; q is the molten steel density, kg/m3; ui is the molten steel velocity in the direction of i, m/s; uj is the molten steel velocity in the direction of j, m/s; xj is the unit vector of direction of j; P is the pressure, Pa; leff is the effective viscosity, Pa s; ll and lt are the laminar and turbulent viscosity, respectively, Pa s; gi is the gravity; Fave;i is the time- averaged electromagnetic Lorentz force in the direc- tion of i, N/m3; Sp;i is the source term; empirical constants f l and Cl are listed in Table 3; k is the kinetic energy of turbulent pulsation, J; and e is the dissipation rate of turbulent pulsating kinetic energy, %. 3. Low-Reynolds number k– e

--- CHUNK 11 ---
turbulent model [19] oðquikÞ oxi ¼ o oxi leff rk ok oxi   þ G  qe þ qD þ Sk ð10Þ oðquieÞ oxj ¼ o oxj leff re oe oxj   þ Cl e k G  C2f l e k qeþ qE þ Se ð11Þ where the coefﬁcients and empirical constants (Prt, G, D, f 1, f 2 rk, re and C2) used in the simulation are listed in Table 3. Ret is turbulent Reynolds number; and Sk and Se are the source terms for the k and e equations, respectively. They can be calculated as follows: Sk ¼ leff Kp k ð12Þ Se ¼ leff Kp e ð13Þ where Kp is permeability of mushy zone, m2. Fig. 2 Macrostructure of billet in longitudinal section. a No EMS [15]; b V-LEMS [15]; c REMS [17] at 250 A/12 Hz. a and b are cited from Ref. [15] with permission from Elsevier and c is cited from Ref. [17] Table 3 Coefﬁcients and empirical constants used in numerical model Symbol Value Symbol Value G lt oui oxj þ ouj oxi  oui oxj D 2l o ﬃﬃ k p ð Þ oxi  2 E 2 llt

--- CHUNK 12 ---
q o2li oxioxj  2 f l exp 3:4= 1 þ Ret 50  2 h i Cl 0.09 C2 1.92 f 1 1.0 rk 1.0 f 2 1  0:3exp Re2 t   re 1.3 Prt 0.9 Ret qk2= le ð Þ Z.P. Wang et al. 123 4.3 Heat transfer and solidification equation To simulate the temperature ﬁeld and solidiﬁcation behavior in continuous casting process, the energy con- servation equation is given as: oðqHÞ ot þ oðquiHÞ oxi ¼  o oxi o keffH ð Þ oxi   ð14Þ keff ¼ kl þ lt Prt ; T  Tl ksf s þ klf l; Ts\T\Tl ks; T  Ts 8 > < > : ð15Þ H ¼ h þ DH ð16Þ h ¼ href þ Z T Tref cpdT ð17Þ DH ¼ f lL ð18Þ f l ¼ f x ð Þ ¼ 0; T  Ts T  Ts Tl  Ts ; Ts\T\Tl 1; T  Tl 8 > < > : ð19Þ where h is the sensible enthalpy of steel, J/kg; DH is the latent enthalpy of steel, J/kg; keff is the effective thermal conductivity, W/(m K); href is the reference enthalpy, J/kg; kl

--- CHUNK 13 ---
and ks are the thermal conductivities of liquid phase and solid phase, respectively, W/(m K); f s is solid fraction; cp is the speciﬁc heat capacity of steel, J/(kg K); L is the latent heat of molten steel solidiﬁcation, J/kg; f x ð Þ is the equation for calculating the liquid fraction; and Tl and Ts are the liquidus and solidus temperature, respectively, K. 4.4 Boundary condition According to the mass conservation of the inlet and outlet of the model, the cross-sectional velocity of the inlet is calculated by the casting speed, and the temperature of inlet is the casting temperature. The free surface is set as a slip plane, in which the gradient of each variable perpen- dicular to the free surface is 0. The surface speed of the strand is set as the casting speed, and the boundary con- ditions are as follows. 1. Mold cooling zone [20, 21]: qs ¼ 2,680,000  b ﬃﬃﬃﬃﬃﬃﬃﬃﬃ Ls=vc q ð20Þ b ¼ 1:5  ð2,680,000  qÞ ﬃﬃﬃﬃﬃﬃﬃﬃﬃﬃ Lm=vc q ð21Þ q ¼ Cw  m  DT Seff ð22Þ where qs is the heat ﬂux, W/m2; Ls is the local distance to the free surface, m; vc is the

--- CHUNK 14 ---
casting speed, m/s; b is a coefﬁcient; Lm is the effective length of the mold, m; DT is the temperature increasing amount of mold cooling water, K; q is the average heat ﬂux of the mold surface, W/m2; Cw is the speciﬁc heat of water, J/(kg K); m is the water ﬂow rate in mold, m3/h; and Seff is the effective area of mold, m2. 2. Secondary cooling zone [22] qs ¼ htðTb  TwÞ ð23Þ ht ¼ 116 þ 10:44w0:851 ð24Þ 3. Air cooling zone [23] qs ¼ eKbðT4 b  T4 aÞ ð25Þ where ht is the integrative heat transfer coefﬁcient, W/ (m2 K); Tw is the temperature of cooling water, K; w is the ﬂow rate of cooling water, kg/(m2 s); e is the blackness at strand surface; Kb is the Stefan-Boltzmann constant; and Ta and Tb are the temperatures of strand surface and ambient, respectively, K. The cooling conditions calculated by above equations in the secondary cooling zone are shown in Table 4. 4.5 Grid independence test In the calculation process, a full process calculation model is ﬁrstly established to simulate the ﬂow and solidiﬁcation process in the whole 13.0 m metallurgical length of bloom. Then,

--- CHUNK 15 ---
in the ﬁnal solidiﬁcation zone of 8.6 m away from the free surface, a region of 5.0 m height is selected to calculate the melt ﬂow and solidiﬁcation behaviors with CV-LEMS and REMS, respectively. The external electro- magnetic force was ﬁrstly calculated by the commercial software MAXWELL (ANSYS, Inc.) and then was intro- duced into the momentum equation as source term in the simulation of ﬂuid ﬂow and solidiﬁcation, which were calculated by FLUENT (version 18.2.0, ANSYS, Inc.). Hexahedral unstructured mesh was used in the numerical simulation process, and a grid independence test was per- formed to minimize the effect of grid density on the computational results with CV-LEMS at the current of 600 A/8 Hz. Calculations were carried out for three grid sizes, as listed in Table 5, and the relative errors dv and dT cor- respond to the peak of the numerical simulation results of melt velocity and temperature in the bloom at the central height of CV-LEMS, respectively. The results show that the mesh number M1 is suitable for the numerical Melt ﬂow, heat transfer and solidiﬁcation in bloom continuous casting with combined vertical linear… 123 simulation based on the balance between computational cost and accuracy. 5

--- CHUNK 16 ---
Results and discussion This paper numerically simulated the continuous casting process of bloom with CV-LEMS and with REMS at the same powers, using the current of 600 A/8 Hz. The numerical simulation results of the electromagnetic force, melt ﬂow, heat transfer, and solidiﬁcation in the bloom are as follows. 5.1 Validation of numerical model Figure 3 shows the comparison of magnetic ﬂux density between the calculated and the measured values of V-LEMS installed on bloom inner arc in CV-LEMS at 250 A/12 Hz under off-line condition using Lake Shore-475 Gauss meter. It can be seen that when V-LEMS device on the inner arc side of the bloom is turned on in CV-LEMS, the calculated results are in good agreement with the measured values, which shows that the magnetic ﬁeld calculation model used in this paper is reasonable, and the numerical model is also used in the numerical simulation of continuous casting with REMS. 5.2 Characteristics of electromagnetic force in bloom Figure 4 shows the distribution of electromagnetic force in the bloom with different EMS types. Figure 5 shows the distribution curves of electromagnetic force in different positions of the bloom at the central height of EMS devi- ces. It can

--- CHUNK 17 ---
be seen that the electromagnetic force of CV- LEMS is symmetrically distributed along the centerline of the bloom and concentrated on the zone near the surface of the inner arc and the outer arc of the bloom, which form the longitudinal driving force in the liquid core of the bloom (Fig. 4a). However, the electromagnetic force of REMS concentrates on the corner of the bloom since the corners are close to the REMS device, which forms torque in the cross section of the bloom (Fig. 4b). In the liquid core region between -50 and 50 mm along the thickness direction of the bloom, the electromagnetic force of CV- LEMS is about 20.0 9 103 N m-3, which is higher than that of 15.0 9 103 N m-3 with REMS (as shown in Figs. 4 and 5). 5.3 Characteristics of melt flow in bloom Figure 6 shows the distribution of melt velocity in different positions of the bloom with CV-LEMS. Figure 7 shows the distribution of melt velocity in different positions of the bloom with REMS. It can be seen that the longitudinal melt ﬂow is formed in the center of the liquid core of bloom with CV-LEMS (Fig. 6a) and

--- CHUNK 18 ---
the melt near the Table 4 Cooling condition in secondary cooling zone Parameter Zone 0 Zone 1 Zone 2 Zone 3 Zone 4 Zone 5 Cooling water ﬂow rate/(L min-1) 26.3 20.0 14.7 18.9 15.8 9.5 Cooling zone length/m 0.56 1.19 1.49 2.30 2.30 1.19 Table 5 Statistic results of error with different grid densities Mesh M1 M2 M3 Total mesh number 2,425,800 3,638,700 4,851,600 dv ¼ VMi  VM1 j j=VM1 0 0.02% 0.22% dT ¼ TMi  TM1 j j=TM1 0 0.21% 0.11% V—Peak of melt velocity; T—temperature Fig. 3 Comparison between measured and simulated magnetic ﬂux density along bloom thickness direction Z.P. Wang et al. 123 solidiﬁcation front ﬂows downward at a faster speed (Fig. 6c). A longitudinal circulation ﬂow is formed in the center of liquid core as shown in Fig. 6b, the melt ﬂows in the region between -5.0 and 5.0 mm in the liquid core is opposite to the casting direction (Fig. 6c), and the maxi- mum reverse melt velocity is -0.002 m/s, which is over the critical effectively stirring velocity of 0.06 m/min. It can also be seen that the effective height of stirring region and the maximum melt velocity under CV-LEMS are

--- CHUNK 19 ---
relative to the distance away from the center of the bloom as shown in Fig. 6d. The maximum melt velocity on the inner arc side and the outer arc side reaches 0.059 and 0.046 m/s, respectively, on the position of 30.0 mm away from the center of the bloom (Fig. 6d); meanwhile, the effective height of stirring region is between -0.445 and 0.445 m along the casting direction. In the case with REMS, the melt in the liquid core mainly rotates in the cross section of the bloom, so that it is limited to drive the longitudinal mixing of melt in the liquid core. Under the same electromagnetic parameters with CV-LEMS, the effective stirring region with REMS is between -0.225 and 0.220 m along the casting direction (Fig. 7d). Based on the above results and analysis, the effective stirring height of CV-LEMS is much higher than that of REMS under the same electromagnetic parameters, which makes up for the deﬁciency of REMS sensitivity to the position of the ﬁnal solidiﬁcation zone, and it is beneﬁcial to improve the uniformity of melt tempera- ture and solute distribution in the liquid core, and ﬁnally reduce or eliminate the defects such as porosity,

--- CHUNK 20 ---
crack and segregation in the center of the bloom. Fig. 4 Distribution of electromagnetic force in longitudinal section and cross section of bloom CV-LEMS (a) and REMS (b) Fig. 5 Distribution of electromagnetic force in cross section at height center of EMS device along thickness direction of bloom (a) and along diagonal direction from outer arc to inner arc of bloom (b) Melt ﬂow, heat transfer and solidiﬁcation in bloom continuous casting with combined vertical linear… 123 5.4 Characteristics of heat transfer and solidification in bloom Figure 8 shows the temperature ﬁeld distribution in the longitudinal section of the bloom with different EMS types. It can be seen that both CV-LEMS and REMS can promote the heat dissipation of the melt signiﬁcantly, but the dis- tribution of melt temperature is more uniform with CV- LEMS as shown in Fig. 8b. In the case with CV-LEMS, the melt with high temperature in the upper part of the liquid core ﬂows into the lower part at a faster speed along the continuous casting direction, which increases the width of the liquid core signiﬁcantly as shown in Fig. 8b, and this is beneﬁcial to broaden the feeding channel of melt and reduce defects

--- CHUNK 21 ---
such as shrinkage cavity and crack in the center of bloom. Figure 9 illustrates the distribution of melt temperature along the continuous casting direction at different positions of the bloom. It can be seen that the reverse ﬂow in the longitudinal circulation ﬂow transports the melt with low temperature to the upper part, which signiﬁcantly reduces the temperature in the central region of the bloom, and the melt temperature at the distance of 10.0 mm from the Fig. 6 Distribution of vector of melt ﬂow (a), streamlines of melt ﬂow (b), melt velocity along bloom thickness direction at central height of CV- LEMS (c) and melt velocity along continuous casting direction with different distances from bloom center (10, 30, 50 mm) (d) Z.P. Wang et al. 123 bloom center is reduced by 10.9 K at most. The high- temperature melt in the upper part ﬂows along the con- tinuous casting direction at a faster speed, which makes the melt temperature in the lower part of the liquid core increase signiﬁcantly, and the melt temperature at the distance of 30.0 and 50.0 mm from the center of the bloom increases by 10.9 and 10.3 K at most, respectively. Low- ering the

--- CHUNK 22 ---
melt temperature at the center of the liquid core and increasing the temperature near the solidiﬁcation front are advantageous for enhancing the temperature uniformity within the liquid core. Additionally, replenishing the upper high-temperature melt downwards improves the feeding effect of the upper melt on the solidiﬁcation shrinkage of the lower melt, which are all helpful in reducing defects like shrinkage cavity and crack. In the case with REMS using the same power as CV-LEMS, the melt with high temperature in the center of the bloom rotates outward, but the melt temperature changes little. From the above anal- ysis, it can be seen that under the same power condition, the melt mixing degree in the liquid core with REMS is lower than that of CV-LEMS. Figure 10 shows the width distribution of the liquid core with different EMS types. It can be seen that without EMS, with CV-LEMS and with REMS, the shell thickness of the inner arc and the outer arc of the bloom is almost the same (Fig. 10a). It can be seen that the width of the liquid core increases signiﬁcantly in the case with CV-LEMS, because the melt with higher temperature in the upper region of the

--- CHUNK 23 ---
liquid core descends along the solidiﬁcation of the bloom at a faster speed, and it increases by 4.2 mm at most, which is beneﬁcial to broaden the feeding channel of melt and reduce the defects such as shrinkage cavity and crack in the center of bloom. When REMS uses the same power as CV- LEMS, the width of the liquid core also increases, but it is less than 1.0 mm. Based on the results from both the continuous casting experiment and numerical simulation, it can be seen that after applying CV-LEMS, the melt in the inner arc and outer arc of the liquid core forms longitudinal circulation ﬂow, respectively, which can reach 0.9 m and much higher than that of REMS. CV-LEMS promotes the longitudinal mixing of the melt with high temperature in the upper part of the liquid core and the melt with low temperature in the lower part of the liquid core, and improves the uniformity of the melt temperature, which is beneﬁcial to promoting columnar to equiaxed transformation and increasing the Fig. 7 Distribution of vector of melt ﬂow on cross section of bloom 0.225 m (a), 0 m (b) and -0.225 m (c) from REMS device

--- CHUNK 24 ---
center and melt velocity along continuous casting direction (d) with different distances from bloom center (10 mm, 30 mm, 50 mm) Fig. 8 Distribution of temperature ﬁeld in longitudinal section of bloom without EMS (a), with CV-LEMS (b) and with REMS (c) Melt ﬂow, heat transfer and solidiﬁcation in bloom continuous casting with combined vertical linear… 123 proportion of equiaxed grains in the center of the bloom. The high-temperature melt at the upper part of the liquid core is replenished downward and increases the width of the liquid core, which broadens the feeding channel of the melt and is beneﬁcial to inhibiting the formation of defects such as porosity, shrinkage cavity and cracks in the center of the bloom. 6 Conclusions 1. With the same electromagnetic parameters, the elec- tromagnetic force in the liquid core of the bloom under CV-LEMS is greater than that under REMS, drives the melt to form a longitudinal ﬂow in the casting direction and makes the effective mixing height of melt in ver- tical direction reach 0.9 m, which is greater than that of the REMS and makes up for the deﬁciency of REMS sensitivity to the position of the ﬁnal solidiﬁ- cation zone. 2.

--- CHUNK 25 ---
CV-LEMS promotes the melt with high temperature in the upper part of liquid core to move downward at a faster speed along the solidiﬁcation front to the lower part of the liquid core, thus increasing the temperature of the melt in the lower part of the liquid core by 10.9 K and making the temperature distribution in the Fig. 9 Temperature proﬁles along continuous casting direction with CV-LEMS (a) and with REMS (b) Fig. 10 Shell growth in stirring zone of bloom liquid fraction at longitudinal section (a) and width distribution of liquid core (b) Z.P. Wang et al. 123 lower part of the liquid core more uniform. That is beneﬁcial to promoting the formation of equiaxed crystals in the center of the bloom. 3. The longitudinal ﬂow under CV-LEMS not only increases the temperature of the melt in the lower part of the liquid core, but also increases the width of the liquid core by 4.2 mm at most. That is beneﬁcial to improving the feeding effect of the upper melt on the solidiﬁcation shrinkage of the melt in lower melt of liquid core and inhibiting the formation of porosity, shrinkage cavity and crack defects in the center of

--- CHUNK 26 ---
the bloom. Acknowledgements The authors are grateful to the National Natural Science Foundation of China (Grant No. U1760206 and Grant No. 51574083) and the 111 Project (2.0) of China (No. BP0719037) for the ﬁnancial support. Declarations Conflict of interest The authors declare no conflict of interest. References [1] D. Bhattacharya, G.P. Poddar, S. Misra, Mater. Sci. Technol. 32 (2016) 1354–1365. [2] Y. Xu, R.J. Xu, Z.J. Fan, C.B. Li, A.Y. Deng, E.G. Wang, Int. J. Miner. Metall. Mater. 23 (2016) 534–541. [3] D.Q. Jiang, R. Wang, Q. Zhang, Z.Q. Zhang, T.S. Tu, J. Wang, Z.M. Ren, J. Iron Steel Res. Int. 27 (2020) 141–147. [4] Q.T. Guo, M.H. Sha, J.X. Jia, X.L. Zhu, H. Zou, L.H. Cai, J. Iron Steel Res. Int. 22 (2015) 93–97. [5] P.P. Sahoo, A. Kumar, J. Halder, M. Raj, ISIJ Int. 49 (2009) 521–528. [6] R. Wang, Y.P. Bao, Y.H. Li, H.H. An, Int. J. Miner. Metall. Mater. 23 (2016) 1150–1156. [7] S. Kunstreich, Rev. Met. Paris 100 (2003) 1043–1061. [8] H. Liu, Z. Wang, H. Qiu, ISIJ Int. 60 (2020) 1924–1937. [9] S.K. Yin, S. Luo, W.J. Zhang, W.L. Wang, M.Y. Zhu, J. Iron Steel Res. Int. 28 (2021) 424–436. [10] H. Sun, L.

--- CHUNK 27 ---
Li, D. Ye, X. Wu, Metall. Mater. Trans. B 49 (2018) 1909–1918. [11] Y.S. Han, W. Yan, J.S. Zhang, J. Chen, W.Q. Chen, Q. Liu, J. Iron Steel Res. Int. 28 (2021) 160–167. [12] C. Xiao, J.M. Zhang, Y.Z. Luo, X.D. Wei, L. Wu, S.X. Wang, J. Iron Steel Res. Int. 20 (2013) 13–20. [13] H. Sun, L. Li, X. Cheng, W. Qiu, Z. Liu, L. Zeng, Ironmak. Steelmak. 42 (2013) No. 11, 439–449. [14] H. Liu, Y. Chen, H. Qiu, Z. Wang, Ironmak. Steelmak. 49 (2022) 506–521. [15] Y. Xu, E.G. Wang, Z. Li, A.Y. Deng, J. Iron Steel Res. Int. 24 (2017) 483–489. [16] H. Sun, J. Zhang, Metall. Mater. Trans. B 45 (2014) 1133–1149. [17] Y. Xu, X.J. Xu, Z. Li, T. Wang, A.Y. Deng, E.G. Wang, High Temp. Mater. Process. 36 (2017) 339–346. [18] H.Q. Yu, M.Y. Zhu, Ironmak. Steelmak. 39 (2012) 574–584. [19] P.T. Hietanen, S. Louhenkilpi, S. Yu, Steel Res. Int. 88 (2017) 1600355. [20] B. Yang, A.Y. Deng, Y. Li, X.J. Xu, E.G. Wang, J. Iron Steel Res. Int. 26 (2019) 219–229. [21] Q. Dong, J. Zhang, Q. Liu, Y. Yin, Steel Res. Int. 88 (2017) 1700067. [22] S. Chaudhuri, R.K. Singh, K.

--- CHUNK 28 ---
Patwari, S. Majumdar, A.K. Ray, A.K.P. Singh, N. Neogi, ISA Trans. 49 (2010) 121–129. [23] S. Luo, M. Zhu, S. Louhenkilpi, ISIJ Int. 52 (2012) 823–830. Springer Nature or its licensor (e.g. a society or other partner) holds exclusive rights to this article under a publishing agreement with the author(s) or other rightsholder(s); author self-archiving of the accepted manuscript version of this article is solely governed by the terms of such publishing agreement and applicable law. Melt ﬂow, heat transfer and solidiﬁcation in bloom continuous casting with combined vertical linear… 123
