Repository: pras8873/MetallurgyGPT

--- CHUNK 0 ---
Calculation of max MSR speed without hard reduction moudles This means having final solidification under last MSR module Requested by customer during sales meeting

File: backend/debug_chunks/2006_Wang_Dissertation Aachen_Simulation Erstarrung MSR.pdf.txt (part 1 of 6)

--- CHUNK 0 ---
Simulation des Erstarrungsprozesses und des Inline-Walzens von im Strang gegossenen Stahlknüppeln mit flüssigem Kern Von der Fakultät für Georessourcen und Materialtechnik der Rheinisch -Westfälischen Technischen Hochschule Aachen zur Erlangung des akademischen Grades eines Doktors der Ingenieurwissenschaften genehmigte Dissertation vorgelegt von Master of Science in Engineering Wenjun Wang aus Hebei, VR China Berichter: Univ.-Prof. Dr.-Ing. Wolfgang Bleck Univ.-Prof. Dr.-Ing. Dieter Senk Prof. Dr.-Ing. Fritz-Peter Pleschiutschnigg Tag der mündlichen Prüfung: 27. Januar 2006 Diese Dissertation ist auf den Internetseiten der Hochschulbibliothek online verfügbar. Die vorliegende Arbeit entstand während meiner Tätigkeit als wissenschaftlicher Mitarbeiter am Institut für Eisenhüttenkunde der Rheinisch-Westfälischen Techni- schen Hochschule Aachen. Die wissenschaftliche Betreuung erfolgte durch Herrn Univ.-Prof. Dr.-Ing. W. Bleck, dem ich hierfür sowie für seine fachlichen Anregungen und Hilfestellungen herzlich danke. Weiterhin gilt mein Dank den Herren Univ.-Prof. Dr.-Ing. D. Senk und Prof. Dr.-Ing. F.-P. Pleschiutschnigg für die Übernahme des Korreferats. Sie haben meine Arbeit mit großem Interesse gelesen und mit großem Engagement korrigiert. Sie haben mir auch viele wertvolle fachliche Ratschläge erteilt. Herrn Dr.-Ing. P. Splinter und Herrn Dr.-Ing. G. Heßling danke ich für ihre Unterstüt- zung und Hilfe in der Vergangenheit. Bedanken möchte ich mich natürlich bei allen Mitarbeiterinnen und Mitarbeitern des Instituts für die hervorragende

--- CHUNK 1 ---
Zusammenarbeit. Hervorheben möchte ich dabei Ulrich Prahl, Gerhard Pariser, Aida Bajric, Vitoon Uthaisangsuk, Angela Sommer, die während meiner Tätigkeit viele hilfreiche Vorschläge gemacht haben. Meinen Kolleginnen und Kollegen aus Raum 110 danke ich besonders für die angenehme und lockere Arbeitsatmosphäre. Raimund Bülte und Julia Imlau haben mir außerdem bei den Versuchen und beim Verfassen meiner Dissertation großzügig geholfen. Der letzte und größte Dank gilt naturgemäß meiner Frau und meinen Eltern. Für ihre Unterstützung und ihr Verständnis bin ich sehr dankbar. Inhaltsverzeichnis I 1 Einleitung……………….………………………………………….……………...1 2 Literaturübersicht………………………………………………….….………….3 2.1 Wälzlagerstahl 100Cr6……………………………………………………...3 2.1.1 Einleitung………………….………………………………………...3 2.1.2 Anforderung an die Werkstoffeigenschaften……………………….3 2.1.3 Herstellung…………………………………….…………………….4 2.2 Seigerungen und Lösungen beim Stranggießen……………………………..5 2.2.1 Seigerung……………………………………………………………5 2.2.2 Maßnahmen zur Beseitigung der Mittenseigerungen……………...12 2.2.2.1 Elektromagnetisches Rühren (EMS)……………………...13 2.2.2.2 Thermal-Soft-Reduction (TSR)………………………….…15 2.2.2.3 Mechanische Soft-Reduction (MSR)………………………16 2.3 Umformmerkmale von Stählen bei MSR…………………………………..17 2.4 Numerische Simulation des Umformens mit flüssigem Kern………………20 3 Grundlagen der Umformtechnik und der Finite-Elemente-Methode……..…23 3.1 Spannung……………………………………………………………………23 3.2 Materialgesetze……………………………………………………………24 3.2.1 Linear-elastisches Werkstoffverhalten…………………………..25 3.2.2 Elastisch-plastisches Werkstoffverhalten…………………………..26 3.2.2.1 Fließkurve…….…………...………………………………..26 3.2.2.2 Fließbedingungen…………………………………………..30 3.2.3 Viskoplastisches Werkstoffverhalten………………………………32 3.3 Die Finite-Elemente-Methode (FEM)………………………………………33 4 Aufgabenstellung……………………………………………………………...…36 5 Versuchsdurchführung.………………………………………………………....38 5.1 Versuchswerkstoff…………………..………………………………………38 5.2 Gieß- und Inline-Walzversuche…………………………………………...38 5.2.1 Versuchsanlage…………………………………………………….38 5.2.1.1.1 Vakuuminduktionsofen…………………………………...38 5.2.1.1.2 Die Kokille………………………………………………..39 5.2.1.1.3 Die Umformeinheit……………………………………….40 5.2.1.1.4 Messdatenerfassung………………………………………41 5.2.2 Durchführung der Gieß- und Inline-Walzversuche………………..42 5.2.3 Probenentnahme und Untersuchungsmethoden……………………43 Inhaltsverzeichnis II 5.3

--- CHUNK 2 ---
Heißzugversuche………………………………………………………….45 5.4 Warmstauchversuche……………………………………………………..47 6 Simulation des Erstarrungsprozesses………………………………………….52 6.1 Modellbeschreibungen…………………………………………………….52 6.2 Materialdaten……………………………………………………………...55 6.3 Randbedingungen…………………………………………………………60 6.4 Verifizierung der Modelle………………………………………………63 6.5 Simulationsergebnisse und Diskussion……………………………………65 6.5.1 Temperaturverläufe im Strang und in der Kokille…………………65 6.5.2 Festphasenanteil…………………………………………………...70 6.5.3 Schalendicke……………………………………………………….73 6.6 Schlussfolgerungen………………………………………………………..74 7 Versuchsergebnisse…………………………………………………………..…76 7.1 Gieß- und Inline-Walzversuche…………………………………………..76 7.2 Heißzugversuche………………………………………………………….87 7.3 Schlussfolgerungen……………………………………………………….88 8 Simulation des Inline-Walzens des Stranges mit flüssigem Kern…….……..90 8.1 Modellbeschreibungen……………………………………………………90 8.2 Randbedingungen…………………………………………………………94 8.3 Simulationsergebnisse und Diskussion……………………………………98 8.3.1 Kontaktdruck…………………………………………………….100 8.3.2 Temperatur………………………………………………..……….102 8.3.3 Vergleichsdehnung und Dehnungsgeschwindigkeit………………104 8.3.4 Von-Mises-Vergleichsspannung………………………………..…109 8.3.5 Geschwindigkeit der Stranges……………………………………..112 8.3.6 Abnahmeeffizienz………………………………………………….113 8.3.7 Innenrisse…………………………………………………………..114 8.3.8 Schlussfolgerungen………………………………………………...121 9 Zusammenfassung ………………………………………….……………..…123 10 Kurzfassung und Abstract……………………………………………………126 11 Formelzeichen- und Abkürzungsverzeichnis……………………………….127 12 Literaturverzeichnis…………………………………………………….……..129 1 Einleitung 1 1 Einleitung Mittenseigerung ist ein häufiges Problem beim Stranggießen. Die primäre Ursache dafür sind Saugströmungen, die dazu führen, dass angereicherte Schmelze aus interdendritischen Räumen in das Gebiet der Enderstarrung verlagert wird und sich hier konzentriert ansammelt. Die Triebkraft für die Saugströmungen ist Erstarrungs- schrumpfung im Kern des Stranges. Die während der Erstarrung im Strang entstehenden Mittenseigerungen, vor allem der Elemente Kohlenstoff, Mangan, Phosphor und Schwefel aber auch anderer Elemente, wie z. B. Chrom, Nickel und Molybdän, können Gefügeheterogenitäten in Stählen bewirken. Dadurch kann der Walzdraht während des Ziehprozesses abreißen und/oder eine zu große Streubreite seiner mechanischen Eigenschaften aufweisen. Dadurch wird die Lebensdauer

--- CHUNK 3 ---
der Endprodukte herabgesetzt. Die Makroseigerungen können durch nachfolgende Bearbeitungsprozesse nur noch schwer beseitigt werden. Deshalb ist es ein wichtiges Ziel im Stahlwerk, bereits beim Stranggießen mittels geeigneter verfahrenstechnischer Maßnahmen die Seigerungen zu minimieren. Diese Maßnahmen beinhalten Elektromagnetisches Rühren (EMS) in und dicht unterhalb der Kokille oder an der Sumpfspitze des Stranges, Thermal-Soft-Reduction (TSR) und mechanische Soft-Reduction (MSR). Allerdings bewirken die Techniken EMS und TSR nicht immer eine ausreichende Verminderung der Mittenseigerung, insbesondere für hochkohlenstoffhaltige Stähle wie zum Beispiel Wälzlagerstahl 100Cr6, die wegen ihres großen Erstarrungsintervalls noch eine besonders ausgeprägte Mittenseigerung aufweisen. Bisher hat sich die Technik MSR als wirksamste Gegenmaßnahme für die Verringerung der Mittenseigerung beim Stranggießen herausgestellt /S1/. Zur Untersuchung des Einflusses der Umformung während der Erstarrung (Inline- Walzen) auf die Innenqualität von Stranggussknüppeln wurde in Zusammenarbeit mit den Firmen Mannesmann Demag Metallurgie (heute SMS) und dem Salzgitter Mannesmann Forschungsinstitut am Institut für Eisenhüttenkunde der RWTH-Aachen eine Versuchsanlage entwickelt und in Betrieb genommen. Die in der Versuchsanlage am Strang durchgeführte Umformung erfolgt bei unterschiedlichen Flüssig-Fest- Verhältnissen (d.h. bei unterschiedlichem Schalendicken) von einem runden Querschnitt auf einen quadratischen Querschnitt. Eine Schwierigkeit bei Soft-Reduction ist, die Schalendicke bei der Umformung zu 1 Einleitung 2 ermitteln, die der wichtigste Parameter ist. Bei

--- CHUNK 4 ---
zu dünner Schale würde die Umfor- mung Risse im Strang verursachen. Wäre sie zu dick, könnte die Mittenseigerung nicht effektiv beseitigt werden. Die Schalendicken beim Stranggießen können mittels Pin-Shooting Methode ermittelt werden. Diese Methode ist allerdings an der verwendeten Versuchsanlage nicht einsetzbar. Ebenso sind die Spannungs- und Dehnungszustände im Strang bei der Umformung nicht messbar, womit sich die Innenrisse im Strang voraussagen lassen. Deshalb werden der Erstarrungsvorgang in der Kokille und der Walzprozess mit ABAQUS mit der Finite Elemente Methode (FEM) simuliert. Dadurch können Erstarrungsverlauf, Temperaturverteilung, Schalendicke, Spannung sowie Dehnung ermittelt werden. Der optimale Zeitpunkt bei Soft-Reduction ist üblicherweise mit dem Flüssig-Fest Verhältnis (dem Festphasenanteil) im Strangkern bestimmt, das ein Kriterium für die Auswertung der Auswirkung der Soft-Reduction auf die Mittenseigerung ist. Dieser Festphasenanteil bei Soft-Reduction wird normalerweise durch numerische Berechun- gen ermittelt. In den Inline-Walzversuchen und in der Simulation wird Stahl 100Cr6 eingesetzt. Zur Beurteilung der Umformung auf die Innenqualität der Knüppel werden chemische Analysen, metallographische Untersuchungen und Mikrosondenuntersuchungen durchgeführt. Ziel der vorliegenden Arbeit ist es, durch Gieß- und Inline-Walzversuche und anschleißende experimentelle Untersuchungen den Einfluss der Umformung des Stranges mit flüssigem Kern auf die Innenbeschaffenheit zu ermitteln und durch die experimentellen Untersuchungen sowie die numerischen Berechnungen die Wartezeit-

--- CHUNK 5 ---
und Festphasenanteil-Fenster beim Inline-Walzen zu bestimmen. Außerdem sollen die Strangschalendicke, die Temperaturverteilung und die Eigenschaften der Spannungs- und Dehnungszustände im Strang beim Inline-Walzen bei unterschiedlichen Wartezeiten und Festphasenanteilen verdeutlicht werden. Durch Analyse der Spannungs- und Dehnungszustände in der Nähe der Nullzähigkeitstemperatur TNZ soll der Zusammenhang zwischen Innenrissen und der Wartezeit erarbeitet werden. 2 Literaturübersicht 3 2 Literaturübersicht 2.1 Wälzlagerstahl 100Cr6 2.1.1 Einleitung Die Stahlsorte 100Cr6 mit der Werkstoffnummer 1.3505 wurde in Deutschland am Anfang des 20 Jahrhunderts entwickelt. Keine andere Stahlsorte wird seitdem so intensiv untersucht und hat so nachhaltige Einflüsse auf die Entwicklung von Verfahren zur Erschmelzung reiner Stähle, zur Wärmbehandlung und zur Beanspruchungsanalyse im Wälzkontakt. Mit einer Jahreserzeugung von ca. 2,5 Mio. Tonnen gehört die Stahlsorte 100Cr6 zu den wichtigsten Edelbaustählen. Dieser Stahl ist der am meisten verwendete Wälzlagerstahl und kann aufgrund der großen Erzeugungsmenge als Massenstahl bezeichnen werden. Er wird heute für Kugelrollenlager, Zylinderrollenlager, Nadelrollenlager, Kegelrollenlager und Tonnenrollenlager eingesetzt /H1, S1/. Mit 1 Mass. % Kohlenstoff gehört der Stahl 100Cr6 zu den schwach übereutektoiden Wälzlagerstählen. Sein Chromgehalt von etwa 1,5 Mass. % dient zu mehr als zwei Dritteln der Steigerung der Einhärtbarkeit, der Rest wird in Form von (Fe,Cr)3C abgebunden /H2/. Nach der deutschen Norm DIN 17230

--- CHUNK 6 ---
hat 100Cr6 folgende Zusammensetzung, Tabelle 2.1: Tabelle 2.1 Chemische Zusammensetzung vom Stahl 100Cr6 in Massen- % C Si Mn P S Cr Ni Ti 0,9-1,05 0,15-0,35 0,25-0,45 <0,03 <0,025 1,35-1,65 <0,3 <0,03 Wegen sehr hoher Anforderungen an Belastbarkeit, Lebensdauer und Wirtschaftlich- keit von Wälzlagern sind die Anforderungen an einen Wälzlagerwerkstoff auch sehr hoch. Deshalb unterliegt jeder Schritt im Herstellungsprozess der ständigen Kontrolle und Weiterentwicklung. Trotz der langen Geschichte des Stahls 100Cr6 wird auch heute noch sehr intensiv an der weiteren Verbesserung der Herstellungsprozesse und der Materialeigenschaften gearbeitet. 2.1.2 Anforderung an die Werkstoffeigenschaften Wälzlager gehören zu den spezifisch am höchsten belasteten Maschinenbauteilen. Entsprechend hoch sind auch die an sie gestellten Anforderungen. Anwendungsbe- 2 Literaturübersicht 4 dingt müssen Wälzlagerstähle hohe Zug-, Druck-, Schub- und Wechselbeanspruchen ertragen und sich durch eine möglichst lange Lebensdauer auszeichnen. Unzureichende Werkstoffeigenschaften und schlechte Lagerkonstruktionen führen schon nach relativ kurzen Laufzeiten zu Anrissen und Materialausbrüchen im Lagerteil /D1/. In dynamisch belasteten Wälzlagern liegen die maximalen Flächenpressungen zwischen 1000 und 2000 MPa und können teilweise bis zu 2500 MPa erreichen /S1/. Deshalb müssen die Werkstoffe die folgenden technischen Anforderungen erfüllen /H2/. - hohe Härte - Wälzfestigkeit - Reinheitsgrad - Verschleißfestigkeit - Ausreichende Zähigkeit - Keine Gefügeänderung - Temperatur- und

--- CHUNK 7 ---
Korrosionsbeständigkeit - Günstige Eigenspannung Um die oben genannten Anforderungen zu befriedigen, müssen zunächst reine und gleichzeitig homogene Stähle produziert werden. Sonst wären die nachfolgende Formgebung, Verarbeitung und Wärmebehandlung aufwendig oder gar nicht machbar. 2.1.3 Herstellung Heute wird der Wälzlagerstahl über die Route Elektrolichtbogenofen (ELO) oder LD- Konverter erzeugt. Die ELO dienen nur noch als reine Einschmelzaggregate. Die entscheidenden Schritte für Produktion von Stählen mit hoher Qualität sind die nachfolgenden Verfahren, Sekundärmetallurgie und Gießen. Die Hauptaufgabe der Sekundärmetallurgie ist es, die chemische Zusammensetzung und die Gießtemperatur der Schmelze genau einzustellen und zu homogenisieren. Gleichzeitig ist ein hoher Reinheitsgrad der Schmelze erwünscht, weil der Reinheitsgrad entscheidend die Häufigkeit von Frühausfällen der Wälzlager beeinflusst /T1/. Das kann durch unterschiedliche Vakuumbehandlung realisiert werden. Häufig angewandte Verfahren der Vakuumentgasung sind das RH-Verfahren (Rheinstahl-Heraeus), das RH-OB- 2 Literaturübersicht 5 Verfahren (Rheinstahl-Heraeus Oxygen-Blowing), das VD-Verfahren (Vacuum Degassing) und das VAD-Verfahren (Vacuum Arc Degassing). Mit diesen Maßnahmen kann der Sauerstoffgehalt auf einen Wert von durchschnittlich 10ppm gesenkt werden. Bis Mitte der achtziger Jahre wurde Wälzlagerstahl fast ausschließlich im Blockguss abgegossen. Danach wurde immer mehr Wälzlagerstahl an Stranggussanlagen produziert. Ein Hauptproblem beim Stranggießen von Wälzlagerstahl war und ist die Seigerung in der Strangmitte (Mittenseigerung). Die Mittenseigerung, vor allem der

--- CHUNK 8 ---
Elemente Kohlenstoff, Mangan, Phosphor und Schwefel aber auch anderer Elemente, wie z. B. Chrom, Nickel und Molybdän, kann Gefügeheterogenitäten bewirken. Die Anreicherung von Kohlenstoff kann zu einer eutektoiden Ausscheidung von Zementit- Netzwerken führen. Seigerungen von Mangan und Phosphor begünstigen die Bildung von Martensit im Kernbereich bei den heute üblichen Abkühlungsbedingungen des Drahtes aus der Walzhitze. Dadurch kann Walzdraht während des Ziehprozesses abreißen und/oder eine große Streubreite seiner mechanischen Eigenschaften aufweisen. Außerdem können die vorhandenen Makroseigerungen durch nachfolgende Bearbeitungsprozesse nur noch schwer beseitigt werden. Somit wird die Lebensdauer der Endprodukte herabgesetzt. Deshalb ist es ein wichtiges Ziel im Stahlwerk, bereits beim Stranggießen mittels geeigneter verfahrenstechnischer Maßnahmen die Seigerungen zu minimieren /F1, F2, J1, J2/. 2.2 Mittenseigerung und Lösungen beim Stranggießen 2.2.1 Seigerung Seigerungen sind Entmischungen von Legierungs- und Begleitelementen, die während der Erstarrung (Primärseigerung) und im festen Zustand entstehen. Anreicherung an Legierungs- und Begleitelementen wird als positive Seigerung und Verarmungen an Legierungs- und Begleitelementen als negative Seigerung bezeichnet. Die Entmischung während der Erstarrung folgt aus der unterschiedlichen Löslichkeit der Schmelze und der festen Phase an Legierungs- und Begleitelementen und somit aus der unterschiedlichen Zusammensetzung an der Phasengrenze flüssig-fest, der während der Erstarrung im Gleichgewicht stehenden Phasen. Normalerweise werden Seigerungen weiterhin in

--- CHUNK 9 ---
Mikroseigerung und Makroseigerung unterteilt. 2 Literaturübersicht 6 Unter Mikroseigerungen versteht man Anreicherung oder Verarmung von Legierungs- und Begleitelementen, die in der Größenordnung der Kristalle auftreten und bei der technischen Erstarrung unvermeidbar sind /J1/. Im Gegensatz zu den Makroseigerun- gen lassen sich Mikroseigerungen, wenn auch unter großem Aufwand, mit Hilfe des Diffusionsglühens beseitigen. Unter Makroseigerungen versteht man Konzentrationsunterschiede über größere Entfernungen, wie zum Beispiel von Strangrand bis Strangmitte. Makroseigerungen können durch nachfolgende Umformungen und Wärmebehandlungen nur schwer und mit großem Aufwand beseitigt werden. Man ist daher bestrebt, die Makroseigerungen beim Stranggießen selbst zu verringern oder ganz zu vermeiden. Wenn Makroseige- rungen allerdings im Strangkern auftreten (Mittenseigerung), lassen sie sich nicht vermeiden, wohl aber in ihrem Umfang minimieren. Die folgenden Gründe sind für die Mittenseigerungen verantwortlich /W1, R1, S3/. 1) Löslichkeitsunterschiede von Legierungs- und Begleitelementen zwischen der flüssigen und festen Phase, die bewirken, dass an der fortschreitenden Erstarrungs- front die Restschmelze bis zur Durcherstarrung an Elementen angereichert wird. 2) Dichteunterschiede zwischen Schmelze und erstarrenden Teilchen in der Schmelze, die zu Sedimentationen führen. 3) Saug- und Pumpeffekte, die durch Ausbauchung, Querschnittsverformung und Volumenabnahme während der Erstarrung bewirkt werden können. Beim Stranggießen sind Ausbildungsart und Intensität der Mittenseigerungen stark vom Strangformat abhängig. Im Großen

--- CHUNK 10 ---
und Ganzen kann man sagen, je größer das Format ist, desto stärker ist die Mittenseigerung /L1/. Für unterschiedliche Strangformate gibt es hauptsächlich folgende unterschiedliche Mechanismen zur Bildung der Mittenseigerung. Runde oder quadratische Stränge haben aufgrund der zweidimensionalen Wärmeableitung und Erstarrung einen spitz zulaufenden, später am Ende linienhaft einmündenden Krater, durch den flüssiges Metall nachgeführt werden muss, um die Erstarrungsschwindung auszugleichen. Günstig orientierte, voreilende Dendriten können Brücken bilden, den darunter befindlichen Sumpf abschließen und ein Nachspeisen mit Schmelze von oben behindern oder unterbinden. Diese mit dem 2 Literaturübersicht 7 Begriff „Miniblockbildung“ umschriebenen Vorgänge führen im Strangkern zu Lunkern und Porositäten /E1/. Bild 2.1 zeigt schematisch diesen Vorgang /S3/. 1. Wachstum der Stengelkristallzone 2. Örtlich beschleunigtes Wachstum 3. Brückenbildung 4. Bildung von Mikrolunkern und Seigerungszone 1. Wachstum der Stengelkristallzone 2. Örtlich beschleunigtes Wachstum 3. Brückenbildung 4. Bildung von Mikrolunkern und Seigerungszone Bild 2.1 Schematische Darstellung der Brückenbildung bei Erstarrung /S3/ Entstehende Lunker weisen eine mit stark geseigerter Restschmelze belegte Oberfläche auf. Die Brücken selbst sind negativ geseigert, da sie zu einem sehr frühen Zeitpunkt entstanden sind. Im Kern können somit negativ und stark positiv geseigerte Bereiche nebeneinander vorliegen /W2/. Bei Brammen ist die Ursache für Mittenseigerung anders als die bei rundem oder

--- CHUNK 11 ---
quadratischem Strang. Der Sumpf spitzt sich wegen der eindimensionalen Wärmeableitung und Erstarrung flächenhaft zu. Örtliche Kristallbrücken führen nicht zu einer völligen Abschnürung des Sumpfes, so dass die Nachspeisen von Schmelze weiter möglich sind. Für die Saugströmung und die daraus folgende Mittenseigerung sind vielmehr äußere Formänderungen verantwortlich. Aufgrund des größeren Schmelzgewichtes übt die flüssige Phase einen hohen ferrostatischen Druck auf die Strangschale aus, so dass diese zwischen den Stützrollen ausbaucht. Selbst bei völlig rund laufenden, exakt eingestellten Rollen können diese Ausbauchungen auftreten, wobei der Strang in periodischen Abständen zusammengedrückt und wieder aufgeweitet wird. Dezentrierte, unrunde oder durchgebogene Rollen sowie zu großer Rollenabstand eines Rollenpaares oder eine schräg gelegene Rolle fördern diesen Effekt. In Bild 2.2 ist das Ausbauchen dargestellt. 2 Literaturübersicht 8 Rolle Rolle Brammenmitte Bereich A Bereich B fest heterogen fest Schmelze Gießrichtung Rolle Rolle Brammenmitte Bereich A Bereich B fest heterogen fest Schmelze Gießrichtung Bild 2.2 Ausgebauchter Strang mit heterogener Zone (schematisch) /W2/ Die gekrümmte gestrichelte Linie gibt die Grenze der vollständig erstarrten Schale an. Rechts davon ist der Stahl heterogen, der aus fester Phase (Dendriten) und Restschmelze besteht. Der Abschnitt zwischen den beiden Rollen ist in die Teilabschnitte A und B unterteilt, in denen sich die feste Phase

--- CHUNK 12 ---
unterschiedlich bewegt. Im oberen Bereich A wird der Strang auseinander gezogen. Es wird angenommen, dass die Dendriten untereinander und mit der festen Strangschale verwachsen sind und daher die gesamte feste Phase der heterogenen Schicht die Bewegung der erstarrten Strangschale mitmacht. In der Strangmitte wird also Raum frei, in den angereicherte Restschmelze hinein gesaugt wird. Im unteren Bereich B wird der Strang wieder zusammengepresst. Das Ausbauchen und Zusammendrücken wirkt wie eine Pumpe und hat Ansaug- und Pressströmung zur Folge. Außerdem tritt hier zusätzlich Strömung wegen der unterschiedlichen Dichte von fester und flüssiger Phase auf. In jedem Volumenelement des heterogenen Inneren, das mit dem Strang nach unten fährt, erstarrt fortlaufend Restschmelze. Das Erstarrte ist dichter, nimmt also weniger Raum ein. Dadurch entsteht ein Unterdruck in dem Volumenelement, durch den Restschmelze aus der Nachbarschaft angesaugt wird. Die resultierende Strömung ist im Wesentlichen von oben nach unten gerichtet und überlagert sich mit der durch Ausbauchung verursachten Strömung. Die durch Änderungen der Stranggeometrie verursachte Strömung der Restschmelze ist von K. Miyazawa simuliert worden /S3/. Das Ergebnis ist in Bild 2.3 dargestellt. Die 2 Literaturübersicht 9 Restschmelze fließt im Bereich A von oben zur Mitte hin und im Bereich B nach unten und von der Mitte

--- CHUNK 13 ---
weg. Durch den Dichteffekt wird also die senkrechte und durch den Ausbaucheffekt die waagerechte Komponente der Strömungsgeschwindigkeit bestimmt. Demzufolge entsteht die Mittenseigerung /E1, W2, F1/. Brammenmitte Bereich A Bereich B fest heterogen Brammenmitte Bereich A Bereich B fest heterogen Bild 2.3 Strömung der Restschmelze in der heterogenen Zone im Bereich der Ausbauchung /S3/ Bild 2.4 Schematische Darstellung von Kernseigerungen in verschiedenen Strangquerschnitten /E1/ In Bild 2.4 ist schematisch Mittenseigerung in unterschiedlichen Querschnittsformen dargestellt /E1/. Neben den Strangformaten hat das Erstarrungsgefüge des Stranges auch einen sehr großen Einfluss auf die Mittenseigerungen. Der Zusammenhang zwischen Mittenseigerungen und Erstarrungsgefüge von Wälzlagerstahl Stahl 2 Literaturübersicht 10 100CrS6 wurde von K. Wünnenberg untersucht und ist in Bild 2.5 dargestellt /W1/. Gießrichtung 15 mm A B Bild 2.5 Einfluss des Erstarrungsgefüges auf die Kernbeschaffenheit von Stahl 100CrS6 /W1/ (Baumannabdruck) A) transkristallin erstarrt; B) globulitisch erstarrt Bei transkristalliner Erstarrung besitzen die Knüppel eine Abfolge von positiven und negativen Seigerungen und Lunkern (Bild 2.5A). Die Messung der Konzentrationsver- teilung von Chrom im Längsschnitt zeigt die U-förmige, verarmte Brücken (hellgrau) sowie 10mm breite Mittenseigerungen (dunkelgrau) und unter den Brücken V-förmig zulaufende Chromanreicherungen. Wie zu erwarten, liegen die Lunker gerade unterhalb der Brücken. In den globulitisch erstarrten Knüppeln fehlen zwar

--- CHUNK 14 ---
einerseits die voluminösen Lunker im Kernbereich, die in transkristallinen Knüppeln örtlich vorhanden sind, andererseits existiert aber auch keine absolute Dichte. Das Gefüge im Kernbereich ist mehr oder weniger schwammig und zeigt eine deutliche Kernauflockerung mit verästelten Strömungskanälen. Solche Kanäle laufen leicht schräg von oben nach unten. Weil die U-förmig durchgebogenen Brücken wie im transkristallinen Strang hier nicht vorhanden sind, existiert keine frühzeitige, totale Abschnürung des Sumpfes. Die Kristallschüttung sackt im Kern lediglich nach unten, mit der Folge, dass das Gefüge V-förmige Konturen aufweist (Bild2.5B). Mit zunehmendem Anteil an globulitischem 2 Literaturübersicht 11 Gefüge nimmt das Ausmaß der Mittenseigerung offensichtlich ab, Bild 2.6 /E1/. Die ähnlichen Ergebnisse wurden auch in /A1, S7/ erzielt. Bild 2.6 Abhängigkeit der Mittenseigerungen in Brammen von der globulitischen Zone /E1/ Die Bildung von V-förmiger Seigerung wird in Bild 2.7 verdeutlicht /B1/. Während der Erstarrung bildet sich in der Strangmitte eine breiartige Zone mit Kristallen und angereicherter Restschmelze aus, die mit fortschreitender Erstarrung zunehmend zäher wird. Steigende Kohlenstoffgehalte begünstigen die Ausdehnung der breiartigen Zone aufgrund des größer werdenden Erstarrungsintervalls. Die Porosität nimmt vom Rand zum Kern hin zu, so dass Schmelze nicht nur von oben nach unten, sondern auch vom Rand in Richtung Strangmitte nachlaufen kann. Dadurch

--- CHUNK 15 ---
kommt es zur Ausbildung von interdendritischen Kanälen. Hierdurch gelangt die stark geseigerte Restschmelze aufgrund der Saugströmung infolge Volumenkontraktion zur Sumpfspitze. Zum Schluss erstarrt in diesen Kanälen die geseigerte Restschmelze. V-förmige Seigerungen weisen im Vergleich zu Mittenseigerungen oder der Miniblockbildung eine wesentliche höhere Anreicherung auf. Deshalb können sie ebenso schädlich wie die Mittenseigerungen sein, wenn sie sehr stark sind. Die Ausbildung von Seigerungen ist neben dem Strangformat und dem Erstarrungsge- füge auch von der Stahlsorte, den Abmessungen des Stranges und der Gießtemperatur abhängig. Wie oben bereits erwähnt haben die Stähle mit hohem Kohlenstoffgehalt viel größere Neigung zu Makroseigerung als die mit geringem oder mittlerem Kohlenstoffgehalt /H3/. Außerdem begünstigt hoher Kohlenstoffgehalt die 2 Literaturübersicht 12 transkristalline Erstarrung und damit die Innenfehler und die Makroseigerung /M1, B1/. In großen Gießformaten ist im Strangkern infolge des geringeren Wärmestromes durch die erstarrte Strangschale die örtliche Erstarrungszeit länger. Dadurch wird zum einen das Gefüge gröber und zum anderen steht für die Entstehung der Seigerung mehr Zeit zur Verfügung. Demzufolge wird die Innenbeschaffenheit des Stranges verschlechtert /M3/. Das Gießen mit niedriger Überhitzungstemperatur kann zwar durch Verbreiterung der globulitischen Kristallzone die Makroseigerung verringern, ist aber schwer durchzuführen, da die Gefahr des Einfrierens besteht und außerdem bei niedriger Gießtemperatur

--- CHUNK 16 ---
die Abscheidung nichtmetallischer Einschlüsse schwer erfolgt. 1. Stengelkristallwachstum 2. Freie Kristalle entstehen in der Schmelze 3. Gleichachsige Erstarrung 4. Zähflüssiger Bereich 5. Eindringen von Restschmelze in die erstarrende Kernzone 6. Ausbildung von Kanälen 7. Ausbildung von Mittenkanälen 8. Vollständige Erstarrung 1. Stengelkristallwachstum 2. Freie Kristalle entstehen in der Schmelze 3. Gleichachsige Erstarrung 4. Zähflüssiger Bereich 5. Eindringen von Restschmelze in die erstarrende Kernzone 6. Ausbildung von Kanälen 7. Ausbildung von Mittenkanälen 8. Vollständige Erstarrung Bild 2.7 Modell der Bildung von V-Seigerung bei der Erstarrung /B1/ 2.2.2 Maßnahmen zur Beseitigung der Mittenseigerung Zur Minderung der Makroseigerung beim Stranggießen, hauptsächlich der Mittenseigerungen, werden zahlreiche Forschungen durchgeführt und zwei Strategien verfolgt. Die eine zielt darauf ab, das Nachlaufverhalten in der heterogenen Zone (Mushy Zone) durch Steuerung des Erstarrungsgefüges zu verbessern. Bei der zweiten 2 Literaturübersicht 13 Strategie versucht man, die Volumenkontraktion während der Enderstarrungsphase durch schnelle Erstarrung der Restschmelze auszugleichen, indem man die Querschnittsfläche des Stranges verringert. Zu den entsprechenden Maßnahmen gehören das elektromagnetische Rühren oder auch electromagnetic stirring (EMS) Verfahren, das Thermal-Soft-Reduction (TSR) Verfahren und das mechanische Soft- Reduction Verfahren (MSR). 2.2.2.1 Elektromagnetisches Rühren (EMS) Beim induktiven elektromagnetischen Rühren wird durch ein von außen angelegtes elektromagnetisches Dreh- oder Wanderfeld der flüssige Kernbereich

--- CHUNK 17 ---
innerhalb der erstarrten Strangschale in Bewegung gesetzt. Je nach Anordnung und Schaltung der Spulen können unterschiedliche Arten von Strömungen, wie rotierende, horizontale oder auch Mischformen, erzeugt werden /S3/. Das elektromagnetische Rühren kann je nach Einbauort, Feldstärke, Drehrichtung, Menge des flüssigen Stahls und Stahlsorte die Mittenseigerung, den Abbau der Überhitzung, den Reinheitsgrad und die Qualität der Oberfläche beeinflussen. Rühren in oder kurz unter der Kokille soll die Abscheidung nichtmetallischer Einschlüsse begünstigen und die Qualität der Strangoberfläche verbessern /C1/. Außerdem werden durch intensive Strömung die Überhitzung der Schmelze sowie die Temperatur- und Konzentrationsgradienten an der Erstarrungsfront abgebaut. Beim Rühren unterhalb der Kokille von der Sekundärkühlzone bis zum Bereich der Enderstarrung kann die Innenbeschaffenheit, insbesondere die Brückenbildung und die Mittenseigerung günstig beeinflusst werden. Beim Rühren in der Sekundärkühlzone in einem Bereich mit großem Flächenanteil flüssigen Sumpfes soll durch Erosion von Dendritenfrag- menten ein ungerichtetes oder globulitisches möglichst feinkörniges Kerngefüge erzeugt werden /J2, F2/. Bild 2.8 zeigt diesen Vorgang. Das Rühren in der Schmelze fördert das Ablösen von Dendritenspitzen an der Erstarrungsfront. Sie wirken als Keime, wodurch sich eine Vervielfältigung von festen Kristallen einstellt, die die globulitische Kernerstarrung begünstigen /E1/. Im Bereich der Enderstarrung sollen Finalrührer die Brückenbildung unterbrechen oder vorhandene Brücken wieder abscheren.

--- CHUNK 18 ---
Somit kann ein Nachfließen von Schmelze im Kernbereich erfolgen /M2, I1, S4/. 2 Literaturübersicht 14 Um die Brückenbildung zu vermeiden, müssen generell mehr Rührer auf unterschiedlichen Positionen über den Strang verteilt eingesetzt werden, was einen hohen finanziellen Aufwand bedeutet. Außerdem bewirkt EMS oft Rührstreifen, was das grundlegende Problem beim Rühren mit hoher Intensität ist. Unter Rührstreifen versteht man einen stark negativ geseigerten Streifen, der auf Baumannabzügen durch den reduzierten Schwefelgehalt als weißer Streifen zu erkennen ist. Gleichzeitig lässt sich die Verringerung der Mittenseigerung mittels EMS nicht für alle Güten anwenden, wie zum Beispiel den Stahl 100Cr6 /B1/. Für Knüppel mit einem kleinen Format funktioniert die EMS auch nicht gut /L1/. Durch Elektromagnetisches Rühren können Innenfehler zwar reduziert und über den Querschnitt verteilt werden, eine völlige Vermeidung hingegen ist nicht möglich. Wegen dieser Nachteile und Einschränkungen von EMS hat man auch andere Verfahren entwickelt, um die Innenbeschaffenheit des Stranges zu verbessern. Schmelze Schmelze Globuliten a) Transport von Dendritenfragmenten in das Schmelzeninnere b) Wachstum der Dendritenfragmente zu Globuliten Schmelze Schmelze Globuliten a) Transport von Dendritenfragmenten in das Schmelzeninnere b) Wachstum der Dendritenfragmente zu Globuliten Bild 2.8 Vorstellung über die Wirkungsweise des elektromagnetischen Rührens /E1/ a) Ablösen und Transport von Dendritenfragmenten durch die

--- CHUNK 19 ---
Strömung b) Wachstum der Dendritenfragmente Die eigentlichen Ursachen für Lunker und Mittenseigerung sind die Erstarrungskon- traktion bei der Enderstarrung und die Behinderung des Nachfließens der Restschmelze zum Ausgleich des Volumendefizits. Deshalb hat man versucht, das Volumendefizit durch eine Querschnittsänderung während der Enderstarrungsphase, also in dem Zeitraum, in dem die Innenfehler und Makroseigerung überhaupt erst 2 Literaturübersicht 15 entstehen, auszugleichen. Dazu gehören das Themal-soft-Reduction Verfahren und das mechanische Soft-Reduction Verfahren. 2.2.2.2 Thermal-Soft-Reduction (TSR) Das TSR Verfahren basiert auf dem Abkühlgeschwindigkeitsunterschied zwischen dem Kern und der Oberfläche während der Enderstarrungsphase. Bild 2.9 zeigt den viel schnelleren Temperaturabfall im Strangkern im Vergleich zur Oberfläche in der Enderstarrungsphase /A1, S6, S7, /. Für den schnelleren Temperaturabfall im Strangkern ist die Vergrößerung der Oberfläche im Verhältnis zum Restvolumen verantwortlich /E1/. In diesem Fall ist Volumenkontraktion im Kernbereich größer als an der Oberfläche, wodurch der Unterdruck im Kernbereich entsteht, der das Nachfließen von Restschmelze in den Kernbereich bewirkt. Abstand von Gießspiegel, m Temperatur, °C Festphasenanteil, fs Kern Oberfläche Erstarrungsanteil im Kern Abstand von Gießspiegel, m Temperatur, °C Festphasenanteil, fs Kern Oberfläche Erstarrungsanteil im Kern Bild 2.9 Temperaturverläufe im Kern und an der Oberfläche des Stranges beim Stranggießen /S6/ Um das Volumendefizit der Erstarrungskontraktion auszugleichen, wird im

--- CHUNK 20 ---
Bereich der Enderstarrung die Strangschale stark gekühlt. Durch die thermische Kontraktion der Strangschale wird der Kern zusammengedrückt. Ein andrer Vorteil von TSR ist, dass das Gefüge durch eine starke Kühlung verfeinert werden kann. Somit werden die Brücken kleiner und die Makroseigerung weniger /A1, S7/. Bei diesen Verfahren muss aber die Lage der Enderstarrungszone bekannt sein, um genau oberhalb dieser Stelle eine zusätzliche Spritzwasserkühlung einzubauen. 2 Literaturübersicht 16 Obwohl die Innenbeschaffenheiten des Stranges mit TSR verbessert werden können und auch die Investition für den Umbau einer vorhandenen Anlage im Vergleich zum MSR Verfahren weniger ist, ist TSR nicht für alle Stahlsorten geeignet. Zum Beispiel sollte dieses Verfahren bei Stählen mit hohen Kohlenstoffgehalt nicht benutzt werden, weil eine intensive Kühlung im Bereich der Enderstarrung Oberflächen- und Innenrisse begünstigen kann /R2, S5, J3, L1/. 2.2.2.3 Mechanische Soft-Reduction (MSR) Das Verfahren der mechanischen Soft-Reduction, die üblicherweise einfach Soft- Reduction oder Inline-Walzen genannt wird, ist ein relativ junges Verfahren zur Verbesserung der Innenbeschaffenheit des Strangs, das bei den Stahlherstellern immer mehr Anerkennung findet. Mit diesem Verfahren wird die Umformung mittels einzelner Walzgerüste im Bereich der Sumpfspitze sowohl an Vorblock- und Brammenstranggießanlagen als auch an Dünnbrammengießanlagen realisiert. Durch die Umformung während der Erstarrung, also mit noch

--- CHUNK 21 ---
flüssigem Stranganteil, wird eine Strömung im Strangkern entgegengesetzt zur Gießrichtung erzeugt. Diese Strömung bewirkt ein Abbrechen von Dendritenfragmenten, die ein zusätzliches Angebot an stabilen Keimen darstellen und somit wie bei dem EMS eine Vergrößerung der globulitischen Kernzone, eine Homogenisierung der Elementvertei- lung und eine Verringerung der Mittenseigerung bewirken /K1/. Die Reduzierung der Querschnittsfläche durch den Umformprozess wirkt der Volumenkontraktion während der Erstarrung entgegen und erhöht somit die Strangdichte. Die beim EMS trotz globulitischer Kernerstarrung vereinzelt vorhandene Kernseigerung kann mittels Soft-Reduction verringert oder sogar vermieden werden, so dass auch für hochkohlenstoffhaltige Stähle und Produkte wie Draht, Kugellager- und Federstahl eine erhöhte Strangqualität erreicht werden kann /W3/. Die Technik der Soft-Reduction als eine effektive Methode zur Vermeidung von Makroseigerung wurde bereits von vielen Forschungen nachgewiesen /A2, C2, J4, K1, O1, R3, S2/. Bei den Verfahren von mechanischer Soft-Reduction wird im Bereich der Enderstarrung der Strang durch ein oder mehrere Walzgerüste zusammengedrückt und bleibend verformt. Der Einbauort von diesen Walzgerüsten ist abhängig von dem Verhältnis zwischen erstarrter und nicht erstarrter Phase, d.h. den Festphasenanteil fs in Strangkern in der Umformzone. Somit ist der Einbauort abhängig vom Gießformat, 2 Literaturübersicht 17 der chemischen Zusammensetzung des Stahls, der Überhitzung und der Gießgeschwindigkeit. Die Einhaltung des

--- CHUNK 22 ---
benötigen Festphasenanteils ist für die Strangqualität von großer Bedeutung /K2/. Die Umformung sollte bei einem Festphasenanteil im Strangkern von 0,2 bis 0,9 durchgeführt werden, da dies der Bereich ist, in dem Saugströmungen flüssiger Restschmelze im kristallinen Netzwerk auftreten, was die Ursache für die Entstehung von Makroseigerungen sind /A2, C2, J4, O1, R3, S2/. Wenn die MSR mit einem kleinen Festphasenanteil eingesetzt wird, können einerseits interdendritische Risse bewirkt werden. Andererseits können die Makroseigerungen nicht wirksam verminden werden, weil die MSR zu früh eingesetzt wird und demzufolge die nachfolgende Erstarrungsschwindung nicht mehr ausgeglichen werden kann. Auch zeigen manche Forschungen auf, dass die MSR an einem zu frühen Zeitpunkt, d.h. bei einem zu kleinen fs, die Mittenseigerung sogar verstärken kann /O1, C2/. Die Ursache dafür ist unklar. Bei MSR mit einem großen fs entsteht schon Makroseigerung, die nicht mehr beseitigt werden kann /O2/. Mit MSR zur Beseitigung von Mittenseigerung ist der Effekt beim Vorblock und Knüppel nicht so ausgeprägt wie bei Brammen. Während bei Brammen die breiten Seiten die Belastung bei der MSR übernehmen, konzentriert sich die Belastung bei Vorblock und Knüppeln meistens auf die zwei vertikalen Seiten. Demzufolge wird das Ausbauchen der vertikalen Seiten bewirkt, was im Stabwalzwerk nicht akzeptabel ist /L1/.

--- CHUNK 23 ---
Der beste Effekt von MSR wird hingegen bei Dünnbrammen erzielt. Neben der Verringerung der Mittenseigerung wird ein feineres Gefüge in Dünnbrammen durch MSR eingebracht. Außerdem ergibt sich für die Dünnbramentechnologie noch der Vorteil, dass bei der Verwendung der Soft-Reduction zum Erreichen der gleichen Endabmessung eine größere Kokille eingesetzt werden kann. Eine größere Kokille ermöglicht das Aufschmelzen einer größeren Menge an Gießpulver, bietet mehr Platz für den Tauchausguss, ermöglicht einen homogeneren Wärmestrom und verbessert die Strangoberfläche /B2, C3, C4, E2, P2, P3/. 2.3 Umformmerkmale von Stählen bei MSR Bei MSR sind die Wechselwirkungen zwischen dem Strang und den Walzen ein bisschen ähnlich wie beim Warmwalzen des Stranges. Hierbei werden Druckspannun- 2 Literaturübersicht 18 gen von Walzen auf einen Teil der Strangoberfläche aufgebracht. Diese rufen im Strang innere Spannungen hervor, die den Werkstoff in der Umformzone zum Fließen bringen. Die einfachsten Verhältnisse sind in Bild 2.10 schematisch dargestellt /3/. Anhand dieses Bildes werden die wichtigsten Grundbegriffe vorgestellt. Bild 2.10 Schematische Darstellung von der mechanischen Soft Reduction /K3/ Walzspalt/Umformzone: Bereich zwischen den Walzen, in dem der Strang umgeformt wird. Er beginnt an der Einlaufebene E-E und endet an der Auslaufebene A-A. Dickenabnahme: Δh=h0-h1, h0, h1 ist Einlauf- und Auslaufdicke des Stranges. Bezogene Formänderung:

--- CHUNK 24 ---
