Repository: pras8873/MetallurgyGPT

--- CHUNK 0 ---
Calculation of max MSR speed without hard reduction moudles This means having final solidification under last MSR module Requested by customer during sales meeting

File: backend/debug_chunks/C3053 406 Shigang CCM3轻压下一级画面操作说明.pdf.txt

--- CHUNK 0 ---
1 轻压下HMI 画面操作说明 To SHIGANG Customer No. C 3053 406 Copy to Date Nov.2022 Subject MSR Operation instruction From ZGJN Contents 1. 概述 .............................................................................................................................. 2 2. 轻压下 - 辊缝控制模式 ................................................................................................ 2 3. 轻压下 - 压下力控制模式 .............................................................................................. 5 4. 画面其它说明 ................................................................................................................ 6 2 1. 概述 轻压下的投用方式分为辊缝模式和压下力模式两种，从使用的效果讲两者没有本质上的区别，只 不过辊缝模式会更加直观。但从另外角度讲，采用辊缝模式其要求更高，主要体现在：  拉矫机的位置传感器标定要准确，每流各辊子一致性要好；  拉矫机维护精度高、无机架或油缸变形、各螺栓紧固到位、位置传感器无异常等；  机架弹性变形系数、温度补偿系数以及铸坯自然收缩系数合理设置。 如果以上条件不具备或偏差较大，各辊子的实际压下量控制会有较大偏差。 2. 轻压下 - 辊缝控制模式 轻压下设定值输入： 1.输入压下辊的目标压下 量，其为累计的总压下 量，如#3 辊压2mm,#4 辊 要压3mm,在4 号辊位置需 要输入3+2=5mm，以此类 推。不投入轻压下的辊 子，设定值为0。 2.输入每个压下辊的最大 限定压下力，如果拉矫机 无异常，最大压下力1-7 号辊2100kN，8-11 号辊 3100kN。 3.输入各压下辊最小限定 压下力。设定值建议不低 于正常浇注的热坯压力。 3 画面控制按键： 4. 前面提到的参数正确输 入后，此处选择MANUAL 模式（表示设定值由该画 面输入）。 如果选TABLE 模式，该 画面输入值不起作用，而 是由专门的动态表根据冶 金长度自动导入。 6.参考辊缝的选择 选择。建议选择 DYNAMIC 动态模 式，即选用第一个轻 压下辊的前一个辊子 作为参考辊缝。其它 压下辊的辊缝均与该 参考辊缝比较，得到 最终的压下量。如轻 压下前的辊子辊缝存 在异常，可以选择第 一架MODULE1 作为 参考辊缝或设定固定 值FIXED 作为参考辊 缝。 说明：实际显示的参 考辊缝会在所选辊子 的显示辊缝(GAP ACUTAL) 基础上加 上累计自然收缩。如 图中第二架显示辊缝 为419.4 ，加上设定 的0.3 铸坯自然收 缩，显示参考辊缝为 419.7mm（0.1mm差异 由延迟导致 ）。 5.选择GAP 辊 缝模式 7.这一部分仅在第4 步选TABLE 动态表 模式才起作用，如第 4 步中选择MANUAL 此处可以忽略。 该模块用于选择冶金 长度的来源，配合专 门的动态表使用。 方框下方可选择三种 冶金长度来源： a. HMI画面，即通过右 边直接输入冶金长度； b. Life Time Mode生命 周期模式，即通过上方 的K系数经过一级计算 得出冶金长度。上方K 系数有两种选择：HMI 直接输入，或者Level2 二级下发。 c. Cooling Model 凝固 模型在线计算冶金长 度。 4 轻压下投用与取消 8. 点击ENABLE 投用 轻压下。投用后，一级 会根据铸坯跟踪，依次 激活辊子压下，如铸坯 头部过压下辊1500mm 后 激活。 9.轻压下取消有两种方式： - DISABLE: 轻压下由前往后根 据铸坯跟踪，每个辊子依次取 消； - STOPP ALL: 所有压下辊同时 取消轻压下。 说明：正常终浇时，系统会 根据尾坯跟踪（如尾坯距压 下辊1500mm时）自动取消每 个辊子的轻压下。因此可以 在浇注结束，坯子全部出拉 矫机后，再点击DISABLE最 终结束轻压下。 5 3. 轻压下 - 压下力控制模式 轻压下设定值输入： 1. 输入每个压下辊的目标 压下力。 2. 目标压下力正确输入 后，此处选择MANUAL 模式（表示设定值由该画 面输入）。 如果选TABLE

--- CHUNK 1 ---
模式，该 画面输入值不起作用，而 是由专门的动态表根据冶 金长度导入。 3. 选择FORCE 压下力模 式。 4.轻压下的投用与取 消操作与前面的辊缝 控制模式相同。 6 4. 画面其它说明 轻压下画面各辊缝及压下量说明。注意：辊缝值仅当位置传感器经过正确标定后才有指示意义。 ①实际显示辊缝（GAP ACTUAL）。该辊缝在原始辊缝（Raw Gap）基础上考虑了标定补偿值 （Calibration Offset）、拉矫机弹性补偿值(Elastic Deformation Offset)以及拉矫机辊子热膨胀补 偿值(Thermal Expansion Offset)。但是不考虑热态铸坯本身的自然收缩（Thermal Taper）。各 补偿值在下页中的Rolls GAP画面显示。 ② 单辊压下量设定值。即每个辊子的单辊目标压下量，其由设定的累计压下量得到。注意画面显 示的单辊压下量设定值没有考虑铸坯的自然收缩（Thermal Taper），程序考虑实际目标单辊压 下量③时，在单辊设定值②基础上+铸坯本身的自然收缩（Thermal Taper）。 ③ 实际单辊压下量。显示实际单辊压下量，前面提到其目标值为单辊设定值②+铸坯本身的自然 收缩（Thermal Taper）。 ④ 实际累计压下量。其显示到该辊为止的累计压下量。其由实际参考辊缝(Actual Gap Reference) ⑤ - 实际显示辊缝（GAP ACTUAL）①得到。需注意的是，该累计压下量的目标值 需在设定累计压下量⑥基础上 + 铸坯的累计自然收缩。 ⑦ 设定辊缝（GAP SETPOINT），其=实际参考辊缝(Actual Gap Reference) ⑤ - 设定累计压下 量⑥。注意该值并未考虑铸坯的累计自然收缩，程序实际计算时会考虑累计自然收缩，即参与控 制的目标辊缝为该设定辊缝⑦ - 铸坯的累计自然收缩。 ① ⑦ ③ ② ④ ⑤ ⑥ 7 Roll Gap 辊缝显示画面。 Raw Gap: 未经过补偿的原始辊缝； Calibration Offset: 位置传感器的标定补偿值； Elastic Deformation Offset: 拉矫机弹性变形补偿值，其由最底下一行弹性变形系数（Elastic Deformation Factor）x 各辊的压下力得到； Thermal Expansion Offset: 拉矫机辊子热膨胀补偿值，其由下页画面中设定的参数经过计算得 到； Thermal Taper: 铸坯从前一个辊到下一辊的自然收缩； Bloom Thermal Taper: 铸坯从第一个辊到该辊的累计自然收缩； Elastic Deformation Factor：拉矫机弹性变形系数。 8 拉矫机辊子热膨胀补偿值（Thermal Expansion Offset）计算参数设定画面：

File: backend/debug_chunks/Capitolo 5.pdf.txt

--- CHUNK 0 ---
Capitolo 4 La formabilità plastica ad alta temperatura 83 periodo in cui il materiale si trova ancora sotto l’azione degli utensili. Si ponga però la dovuta attenzione che un’elevata velocità di deformazione può anche dare luogo a quei processi di sviluppo di calore che possono condurre verso l’instabilità di scorrimento termico del materiale, per cui i due processi possono essere visti come competitivi. o Instabilità da riscaldamento adiabatico o da flusso localizzato. Entrambi i processi si manifestano con la formazione di bande di scorrimento. Il riscaldamento è detto adiabatico quando avviene in modo tanto rapido da non lasciare tempo sufficiente alla trasmissione del calore nelle regioni adiacenti e quindi possono attivarsi dei flussi plastici estremamente localizzati. Quando esso avviene, lungo le bande ci scorrimento originate possono manifestarsi transizioni di fase, ricristallizzazione o fenomeni di frattura. Le linee di Luders sono invece dovute all’instabilità di flusso del materiale che avviene in forma localizzata a causa dell’invecchiamento dinamico da deformazione, dovuto alla precipitazione dei fasi secondarie indotte dall’energia di deformazione applicata. Bibliografia [1] Y.V.R.K Prasad S. Sasidhara – Hot Working Guide A compendium of pro- cessing maps [2] Prof. Carlo Mapelli - Dispense del corso di “Deformazione plastica dei metalli” 2008 Capitolo

--- CHUNK 1 ---
5 Il Modello 84 5. Il Modello Il modello a elementi finiti che è stato preparato ha l’obiettivo di prevedere il comportamento meccanico dell’acciaio 100Cr6 sottoposto alla sollecitazione di compressione esercitata dai rulli di Mechanical soft reduction nelle condizioni operative della colata continua. Altro obiettivo posto a questo studio è l’identificazione di un criterio cracks no cracks che possa essere indicativo nella progettazione del dispositivo di soft reduction. Le condizioni operative della billetta sono quelle di raffreddamento e solidificazione successive al raffreddamento primario e secondario in un intervallo di frazione solida compreso tra 0,2 e 0,7. Considerando una situazione a regime è stata individuata una particolare condizione termica di stazionarietà che è frutto dell’equilibrio tra la velocità di colata e la velocità di raffreddamento della billetta. Nel modello, questo equilibrio dinamico rappresenta un punto fondamentale di semplificazione del problema dal momento che la temperatura diventa una costante che si può ancorare agli elementi finiti senza dover tenere conto del flusso di materia. Questa condizione, che può apparire un’approssimazione notevole nel contesto fluidodinamico in cui sarà poi inquadrato il modello, trova conferma nei dati sperimentali della ditta committente lo studio che afferma una notevole confidenza nei dati di temperatura fornitici come

--- CHUNK 2 ---
condizione iniziale. Il dato sulle temperature a sua volta previsto da un modello a elementi finiti Capitolo 5 Il Modello 85 stazionario è consistente con scarti di circa il 3%. (30°C rapportati alla media di 1000°C). Le conseguenze di questa prima condizione si ripercuotono su tutte le proprietà del materiale che essendo strettamente correlate alla temperatura si trovano ad essere così definite spazialmente. Il modello è pertanto Stazionario. Il vantaggio che comporta la perdita del parametro temporale ha in seno però un’altra semplificazione che non è ammissibile: la perdita del controllo delle risposte tempo-dipendenti del materiale. Questo fatto diventa cruciale nell’analisi meccanica in questione poiché la criticità della deformazione plastica, come spiegato nella teoria, è caratterizzata dalla velocità di deformazione oltre che dalla T. Per evitare questo impedimento è stato affrontato il problema con un approccio modellistico di Navier Stokeso in stato stazionario: passando dal riferimento lagrangiano tipicamente meccanico al riferimento euleriano fluidodinamico. Questo tipo di approccio privilegia la modellazione dell’aspetto fluidico del materiale, campo delle alte temperature, utilizzando proprietà reologiche opportune anche per lo stato solido. Risulta immediatamente chiaro che il punto di debolezza del modello risiede in questa approssimazione, non esistendo in letteratura studi e tabelle di valori

--- CHUNK 3 ---
in tale riferimento e non consentendo l’approfondimento delle altre problematiche relative alla compressione dello stato solido. Questa modellizzazione può essere accettata circostanziatamente all’analisi che si intende fare, identificando il problema della criccatura nel contesto dei problemi di interfaccia. I dati sperimentali in nostro possesso infatti mostrano condizioni di maggiore criticità in quelle zone che sembrano essere al confine tra il solido propriamente detto e la mushy zone. Vedi Figura1. 5.1 Il modello termico Il software di elaborazione di questi dati è un software proprietario della ditta committente il lavoro, e calcola, a partire dai parametri di colata, il profilo di temperatura, la frazione solida e altri parametri non rilevanti per il nostro lavoro. Il modello termico utilizzato per ottenere le temperature sfrutta le equazioni di conduzione alla Fourier e tiene conto sia dello scambio convettivo con il fluido refrigerante (raffreddamento primario e secondario) sia dello scambio termico radiativo con l’ambiente e con la camera isolante secondo le equazioni: Figura 5.1 Sono poste in relazione la posizione delle cricche rilevate rimentalmente e il profilo di densità nel piano sotto lo schiacciamento del primo lo. Capitolo 5 Il Modello 86 La capacità termica è modellata considerando le transizioni di fase del materiale,

--- CHUNK 4 ---
i valori di h sono calcolati dai valori della portata d’acqua Il calcolo delle temperature sfrutta la simmetria del problema: la simulazione è fatta solo su una porzione di billetta in particolare si considera lo scambio della parete inferiore e di una faccia ad essa ortogonale. Si trascura così una parte di asimmetria del problema che dovrebbe derivare dal differente cammino che percorre la faccia inferiore della billetta nella curvatura della colata rispetto alla faccia superiore. Figura 5.2 Profilo di temperature Figura 5.3 Distribuzione delle temperature I dati di output di questo software sono valori puntuali di temperatura in coordinate cilindriche in funzione del tempo (figura 3). Utilizzando un foglio di calcolo è stato ricostruito da tale file testuale il profilo di temperatura Capitolo 5 Il Modello 87 bidimensionale relativo alla sezione longitudinale in coordinate cartesiane sottoforma di matrice [31x350]. Questo aspetto di interfacciamento tra i due software di calcolo riveste un aspetto importante per l’automazione del modello e comporta un limite nei risultati. L’importazione in COMSOL delle temperature non ne consente l’eventuale stima di evoluzione evidentemente influente in un problema in cui si considerano flussi di materia, come effetto di ordine superiore è inoltre da segnalare che anche la

--- CHUNK 5 ---
deformazione imposta sulla superficie della billetta comporta uno “smangiamento” dello strato solidificato parì all’entità dello schiacciamento. Quest’ultimo effetto è trascurabile per gli schiacciamenti proposti di soft reduction ma diventa progressivamente più importante con l’aumentare dell’entità dello schiacciamento. 5.2 Geometria La geometria del sistema è particolarmente importante: trattandosi di un’analisi fluidodinamica la variazione dell’altezza della sezione longitudinale rappresenta la condizione al contorno che produce gli sforzi e le deformazioni sul materiale. Questo approccio non consente purtroppo la parametrizzazione della geometria del modello che deve essere disegnato per ogni variazione di spostamento imposto. E’ stato scelto di concentrarsi sulla giacitura formata dal piano passante per il punto medio della larghezza sviluppando un modello bidimensionale. L’intervallo di lunghezza interessante per lo studio della soft reduction è tra 18,0833 e 28,6233 m dall’inizio della colata per una lunghezza totale di 10,54m. I diversi pattern di soft reduction riportati in tabella producono pertanto quattro diverse geometrie rispetto allo schiacciamento, anche se la posizione Figura 5.30 I nodi nel software di calcolo delle mperature Capitolo 5 Il Modello 88 dei rulli resta invariata rispetto alla lunghezza . distanza dal menisco [m] Pattern 1 Schiacciamento [mm] Pattern 2 Schiacciamento [mm] Pattern 3 Schiacciamento [mm] Pattern 4 Schiacciamento

--- CHUNK 6 ---
[mm] Rullo 1 22,526m 2 3 4 5 Rullo 2 23,936m 2 3 4 5 Rullo 3 25,34m 2 3 4 5 Rullo 4 26,704m 2 3 0 3 Schiacciamento totale 8 12 12 18 Figura 5.5 Posizione ed entità dello schiacciamento dei rulli attivi nella soft reduction 5.3 Il modello fluidodinamico Il modulo fluidodinamico è basato sulle equazioni di Navier-Stokes e permette la determinazione del campo di pressione e di velocità dovuto alle forze di volume generate all’interno del metallo liquido dall’azione della pressione di soft reduction. E’ stato scelto di adottare il modulo Weakly compressibile Navier Stokes per poter risolvere le equazioni tenendo conto della variazione di densità con la temperatura. Di seguito è riportata l’equazione di Navier-Stokes in forma vettoriale per un fluido debolmente compressibile che è sta alla base del calcolo differenziale del modello. Si possono distinguere i diversi contributi: un contributo inerziale dipendente dalla derivata prima della velocità; un contributo viscoso chiaramente non nullo per i fluidi reali; un termine di sorgente che in direzione x e y è rappresentato esclusivamente dal gradiente di pressione, mentre in direzione verticale è rappresentato anche dal termine di gravità La risoluzione numerica delle equazioni del modello matematico richiede

--- CHUNK 7 ---
la definizione delle condizioni al contorno ed iniziali. Ricordando che la condizione di ingresso è: dove per n si intende la direzione normale alla sezione considerata che la condizione di uscita rappresenta l’equazione seguente: e che le pareti rappresentano la seguente condizione al contorno: Capitolo 5 Il Modello 89 Sono state impostate le seguenti condizioni Lato impostato come Inlet: il fluido entra perpendicolarmente al lato e con velocità uguale a quella di colata 0.55m/min Lato inferiore, moving-leaking wall: al lato è imposto uno scorrimento in direzione di colata alla velocità costante di 0.55m/min (velocità di colata) Lato impostato come Outlet: il fluido è libero di uscire, è impostata una pressione relativa pari a 0. lati superiori,moving-leaking wall: vengono imposte delle velocità di scorrimento in direzione di colata a seconda della sezione della billetta: lo schiacciamento provoca una riduzione di sezione e di conseguenza un incremento della velocità calcolabile con l’equazione di continuità: A  v = cost. Lati di contatto con i rulli, moving-leaking wall: si impongono le componenti x e y di scorrimento per riprodurre la rotazione del rullo: componente x = v cos(arctg(y/x)) componente y = -v sin(arctg(y/x)) come velocità si utilizzano quelle del lato successivo al rullo.

--- CHUNK 8 ---
Lati relativi al sottodominio, interior boundary – continuity: viene imposta la continuità delle proprietà fisiche nonostante la discontinuità geometrica. 5.4 La rete dei nodi di calcolo (mesh) La mesh è stata fatta con elementi triangolari che meglio si prestano alle analisi fluidodinamiche. Il software ha automaticamente riconosciuto le zone di maggior criticità dove infittire maggiormente gli elementi. Sono stati ritenuti sufficienti i 10000 elementi triangolari proposti. Capitolo 5 Il Modello 90 Figura 5.4 E’ indicata la qulità della mesh secondo una scala che va da 0 a 1 5.5 Il materiale Il materiale in studio è l’acciaio ipereutettoidico 100Cr6 le cui caratteristiche sono ben note in letteratura (vedi appendice A), tuttavia è necessario tenere presente che nell’ambito del processing le proprietà del materiale possono differire notevolmente da quelle di riferimento normativo o commerciali che prevedono per la messa in opera trattamenti termici molto specifici. Nello studio intrapreso è stato necessario considerare la variazione delle proprietà nell’ampio campo di temperature esperite nel processo pertanto si è fatto uso di relazioni generali che correlassero le proprietà alla temperatura facendo considerazioni di natura termodinamica sulle fasi. A tale scopo è stato utilizzato un software di calcolo JMatPro per l’estrapolazione della densità, del modulo

--- CHUNK 9 ---
di taglio e della viscosità per lo stato liquido. Figura 5.5 Alcuni dei parametri fondamentali per il calcolo delle proprietà funzione della temperature Capitolo 5 Il Modello 91 Figura 5. 6 Le fasi all’equilibrio per la composizione indicata in tabella Per l’implementazione in COMSOL della densità è stata adottata un’interpolazione lineare in due intervalli: ρ(Τ)=-0.5249*T+7995 per 840°C<T<1316°C ρ(Τ)=-2.1993*T+10200 per 1316°C<T<1450°C Figura5.7 Densità in funzione della temperatura calcolata da JMatPro e nell’importazione in COMSOL La viscosità è la proprietà più influente del modello sui risultati dal momento che nell’intervallo di temperature di interesse si prevede per il materiale un passaggio di stato da liquido a solido ed è quindi necessario fare delle ipotesi per posizionare tale interfaccia. Trattandosi di una situazione dinamica inoltre la risposta del materiale cambia in funzione della velocità di deformazione. Non potendosi tenere in considerazione tali effetti per Capitolo 5 Il Modello 92 mancanza dei dati di letteratura si rende necessaria una stima fatta per retro analisi: partendo da una stima del valore di sforzo per la soft reduction intorno alla decina di MPa è stato utilizzato un valore di viscosità che producesse tale sforzo. Il ragionamento è plausibile ricordando che la viscosità è secondo la legge

--- CHUNK 10 ---
di Newton il coefficiente di proporzionalità tra sforzi di taglio e velocità di deformazione angolare. γ µ µ τ & − = − = dy dvx xy Nell’intervallo in cui si ha un liquido sono stati utilizzati i valori ottenuti da JMatPro utilizzando l’interpolazione cubica del COMSOL Figura 5.8 Andamento della viscosità cinematica in funzione della temperatura nel range liquido Per quanto riguarda lo stato solido sono stati trovati solo gli andamenti qualitativi ed è stata tentata pertanto un’estrapolazione, con andamento di una cubica, dei dati relativi allo stato liquido facendo riferimento all’ ASM Metal Handbook Vol.15 Casting (vedi figura 1.1 ) ottenendo i profili indicati in figura. Figura 5.31 Profilo di viscosità dinamica ottenuto utilizzando per l’intervallo solido trapolazione cubica coerente con le formule di letteratura Capitolo 5 Il Modello 93 Tale approccio non si rivela del tutto corretto poiché la discontinuità tra liquido e solido è più marcata alle velocità di deformazione di interesse e sono stati ottenuti risultati più attendibili amplificando questo effetto nel modello, cioè considerando per l’intervallo liquido la distribuzione di valori indicata nel grafico di figura 10 mentre per l’intervallo solido un solo valore (2 108 Pa s) come riportato in figura 12. Figura5.32

--- CHUNK 11 ---
Profilo di viscosità dinamica ottenuto utilizzando per il liquido la tribuzione di valori mentre per il solido un solo valore diversi ordini di grandezza i id l l Vi ì di i i à ll i à

File: backend/debug_chunks/2006_Wang_Dissertation Aachen_Simulation Erstarrung MSR.pdf.txt (part 2 of 6)
ε=( h0-h1)/h0 Greifbedingung: Beim Walzen ist ein gewisses Maß an Reibung notwendig, damit der Strang von den angetriebenen Walzen bei der ersten Berührung „gegriffen“ und anschließend (durch den Walzspalt) „durchgezogen“ wird. Wenn die Reibungszahl μ≥tanα0 ist, kann ein Walzvorgang eingeleitet werden. Fließscheide: An der Fließscheide sind Strang- und Walzenumfangsgeschwindigkeit gleich groß. Vor und hinter der Fließscheide ergeben sich Relativgeschwindigkeiten in der Nacheilzone (die Komponente der Walzenumfangsgeschwindigkeit in Walzrichtung größer als die des Stranges)bzw. in der Voreilzone (die Komponente der Walzenumfangsgeschwindigkeit in Walzrichtung kleiner als die des Stranges). 2 Literaturübersicht 19 Bei MSR sind die Walzen im Allgemeinen kälter als der Strang. Bei Berührung fließt Wärme vom Strang an die kälteren Walzen ab. Somit werden die Oberfläche und nahe liegender Bereich des Stranges abgekühlt. Danach nimmt die Temperatur des Stranges in der Nähe der Oberfläche infolge der Wärmeleitung innerhalb des Stranges wieder zu /Y1, M4, G1/. Bild 2.11 zeigt die typischen Temperaturverläufe des Stranges bei der mechanischen Soft Reduction. 760 780 800 820 840 860 0 0,4 0,8 1,2 1,6 Zeit, s Temperatur des Walzgutes, °C Einlauf Auslauf Oberfläche Kern 1/4 der Dicke Bild 2.11 Temperaturverläufe des Stranges bei MSR /G1/ Beim MSR koexistieren die festen und flüssigen Phasen im Strang.

--- CHUNK 25 ---
Die gegenseitige Proportion der beiden Phasen ist von der Temperatur abhängig. Durch die Anwesenheit der flüssigen Phase im Strang verändert sich der Mechanismus der plastischen Umformung und die Beschaffenheit des Werkstoffflusses wird beeinflusst. Wenn die Temperatur eines Teils des Werkstoffes höher als Solidustemperatur ist, tritt die flüssige Phase an der Korngrenze auf. In diesem Fall erfolgt der Werkstofffluss vor allem aufgrund der Drehbewegung und dem relativen Ausgleiten der Körner. Die Umformung der Körner selber leistet in einem Teilweise flüssigen Zustand nur einen geringen Beitrag. Dieser Mechanismus führt zu einer Verringerung der Fließspannung des Werkstoffes, weil die flüssige Phase an der Korngrenze eine Verschiebung der Körner begünstigt. Demzufolge ist der Umformwiderstand viel niedriger als der beim Warmwalzen. Außerdem sind die Verteilung von Spannungen und Dehnungen beim Umformen mit einem flüssigen Kern viel gleichmäßiger als die beim Walzen von festen Körpern, was in /L3, L4, L5/ durch numerische Simulation nachgewiesen wurde. 2 Literaturübersicht 20 2.4 Numerische Simulation des Umformens mit flüssigem Kern Im Vergleich zu Kaltwalzen und Warmwalzen haben wenige Forscher das Umformen des Werkstoffes mit einem flüssigen Kern numerisch simuliert. Eine Ursache dafür ist es, dass das Umformen mit flüssigem Kern eine relative neue Technik ist. Außerdem wird die Simulation wegen

--- CHUNK 26 ---
der Präsenz des flüssigen Teils im Werkstoff viel komplizierter. In der Vergangenheit wurde die numerische Simulation des Umformens mit flüssigem Kern hauptsächlich von O. Pawelski und A. Cremer durchgeführt /C5, C6, P1/. Durch ihre Simulation mit der Finite-Elemente-Methode wurde das Umformverhalten von stranggegossenen Brammen mit flüssigem Kern analysiert. Ist der Anteil der erstarrten Randschale am Brammenquerschnitt bereits hoch und die Dicke der tragenden Schale ausreichend groß, kann man von einem stabilen Walzvorgang ausgehen, bei dem die Brammenbreitseiten durch die Verlängerung der Brammenschmalseiten mitverformt werden. Überwiegt der Anteil der flüssigen Phase am Querschnitt, so ist die Dicke der bereits erstarrten Randschale nicht ausreichend für einen stabilen Walzprozess. Die Brammenschmalseiten werden dabei zusammengequetscht und beulen aus, wobei die Brammenbreitseiten weitgehend unverformt bleiben. In dem numerischen Modell von O. Pawelski und A. Cremer dienten Rechteckrohre mit unterschiedlichen Wanddicken als Brammen Bild 2.12. Die folgenden Faktoren, die sehr wichtig für die Berechnung lokaler Spannungen und Formänderungen sind, wurden vernachlässigt /S8/. - Der flüssige Kern. Obwohl im Modell von O. Pawelski und A. Cremer ein Druck auf die Innenseite der Randschale definiert wurde, um den ferrostatischen Druck des flüssigen Sumpfes zu simulieren, kann der Zustand des Werkstoffflusses von diesem flüssigen Teil nicht ermittelt werden. -

--- CHUNK 27 ---
Der Temperaturgradient in der erstarrten Randschale. Im Modell von O. Pawelski und A. Cremer hatte die erstarrte Randschale eine gleichmäßige Temperatur, was bei den Berechnungen der Spannungen und Formänderungen zu großen Fehlern führen kann, weil die Fließspannung des Werkstoffes stark von Temperatur abhängig ist. Der in der Schale vorliegende Temperaturgradient führt zu einem Fließspannungsgradient. 2 Literaturübersicht 21 - Der Wärmeübergang zwischen den Walzen und dem Strang. Während des Walzprozesses von Flachprodukten nimmt die Oberflächentemperatur des Stranges in der Umformzone nach /G1, Y1, B3, L6/ um 150°C~350°C ab. Ein solcher Temperaturabfall hat einen großen Einfluss auf die Fließspannung des Stranges und somit auf die Berechnungen der Spannungen und Formänderungen. Bild 2.12 Schematische Darstellung der deformierten Proben nach dem Walzen /S8/ In /O3/ wurde das Umformverhalten während des mechanischen Soft-Reduction- Verfahrens numerisch analysiert. Das Modell war ähnlich wie das in /C5, C6, P1/ und wurde so vereinfacht, dass der Strang nicht gewalzt sondern gepresst wurde. Somit ist dieses Modell eher geeignet für die Modellierung des Stauchens. Im Modell wurde der simulierte Strang als elastisch-plastischer Werkstoff betrachtet. Die Abhängigkeit der Fließspannungen des Stranges von der Umformgeschwindigkeit wurde nicht berücksichtigt, was auch zu Rechenfehlern führen kann. Es ist gut bekannt, dass bei hohen Temperaturen

--- CHUNK 28 ---
die Fließspannungen sehr stark von der Umformgeschwindigkeit abhängig sind. Je höher die Umformgeschwindigkeit ist, desto größer sind die Fließspannungen. Da beim Walzvorgang die Umformgeschwindigkeit im Strang nicht gleichmäßig verteilt ist, muss man beim Umformen mit flüssigem Kern diese Abhängigkeit berücksichtigen. Durch die numerische Simulation mit Finite-Elemente-Methode in /O3/ wurde festgestellt, dass die Effizienz der mechanischen Soft-Reduction (ηFEM) stark von dem 2 Literaturübersicht 22 Anteil des flüssigen Kernes in der Breitrichtung des Stranges abhängt und auch zusammen mit ihm ansteigt. Unter ηFEM versteht man den Beitrag der Abnahme an der Grenze der fest/flüssigen Phasen /O3/. Die Effizienz der mechanischen Soft-Reduction ηFEM lautet dann: ηFEM =ΔAf/ΔA (2.1) ΔAf: die Abnahme des flüssigen Anteils des Stranges im Querschnitt ΔA: die Abnahme der ganzen Querschnittfläche des Stranges 3 Grundlagen der Umformtechnik und der Finite Elemente Methode 23 3 Grundlagen der Umformtechnik und der Finite-Elemente- Methode 3.1 Spannung Elastische oder plastische Formänderungen an einem Werkstoff erfordern eine mechanische Beanspruchung, die im Allgemeinen durch äußere Lasten hervorgerufen wird. Diese führen zu nicht nur äußeren sondern auch zu inneren Spannungen /K3/. Die Spannung ist definiert als der auf ein Flächenelement i A r Δ bezogene Kraftan- teil j F r Δ . Flächenelement und Kräfte sind Vektoren

--- CHUNK 29 ---
und somit durch Betrag und Richtung festgelegt. Sind der Kraft und der Flächennormalenvektor nicht gleichgerich- tet, können j F r Δ und i A r Δ in die drei Komponenten x F r Δ , y F r Δ , z F r Δ bzw. x A r Δ , y A r Δ , z A r Δ eines gewählten orthogonalen Koordinatensystems zerlegt werden. Die Spannung an einem Punkt ergibt sich als Grenzwert des Quotienten aus Kraft- und Flächenvektor für i A r Δ → 0. σij= i j i A F A Δ Δ → Δ 0 lim (3.1) Der erste Index i gibt die Richtung der Flächennormalen an und der zweite Index j die Richtung der Kraftkomponente. Stehen Kraftrichtung und Fläche senkrecht aufeinan- der (i = j) werden die Spannungen als Normalspannungen (σx, σy, σz) bezeichnet. Liegen die Kraftspannung in der Schnittfläche (i ≠ j) werden die Spannungskompo- nenten Schubspannungen (τxy, τxz, τyx, τyz, τzx, τzy,) genannt. Die neun Spannungs- größen sind in Bild 3.1 dargestellt /K3/. Prinzipiell sind alle Spannungszustände dreidimensionaler Art. Jedoch gibt es Sonderfälle, bei denen einzelne Komponenten gleich oder nahezu gleich Null sind. Der dreidimensionale Spannungszustand wird durch sechs voneinander unabhängige Spannungskomponenten charakterisiert.

--- CHUNK 30 ---
Dies sind drei Normalspannungen und aufgrund des notwendigen Momentengleichgewichtes (σij=σji) drei Schubspannungen. Der symmetrische Spannungstensor wird üblicherweise in Matrizenform geschrieben. 3 Grundlagen der Umformtechnik und der Finite Elemente Methode 24 σij= ⎟ ⎟ ⎟ ⎠ ⎞ ⎜ ⎜ ⎜ ⎝ ⎛ z yz xz yz y xy xz xy x σ τ τ τ σ τ τ τ σ (3.2) Spannungstensoren haben die Eigenschaften, dass es zu jedem Spannungszustand ein orthogonales Koordinatensystem gibt, in dem alle Schubspannungen verschwinden und die Normalspannungen Extremwerte annehmen. Dieses Koordinatensystem wird als Hauptachsensystem bezeichnet, in dem die Normalspannungen als Hauptnormal- spannungen bezeichnet werden, die lediglich mit einer Ziffer indiziert werden. Der Spannungstensor lautet dann: σij= ⎟ ⎟ ⎟ ⎠ ⎞ ⎜ ⎜ ⎜ ⎝ ⎛ 3 2 1 0 0 0 0 0 0 σ σ σ (3.3) Für die Hauptnormalspannungen gilt gemäß Definition σ1≥σ2≥σ3. X Y Z σy dy dx dz σx τzx τzy σz τxy τxz τyx τyz X Y Z σy dy dx dz σx τzx τzy σz τxy τxz τyx τyz Bild 3.1 Schematische Darstellung der Spannungskomponenten an einem Volumen- element /K3/ 3.2 Materialgesetze Eine erfolgreiche Anwendung numerischer Rechenmethoden zur Vorhersage des Verhaltens von Bauteilen oder einzelner Komponenten hängt in hohem

--- CHUNK 31 ---
Maße von den 3 Grundlagen der Umformtechnik und der Finite Elemente Methode 25 zugrundegelegten Materialmodellen ab. Die verschiedenen Materialmodelle unterschieden sich dabei nicht nur in der Wiedergabe des charakteristischen Werkstoffverhaltens, sondern auch in den benötigten Materialkennwerten und dem Rechenaufwand. 3.2.1 Linear-elastisches Werkstoffverhalten Wird ein metallischer Körper mit Kräften oder Momenten belastet, so reagiert er mit einer Änderung seiner Gestalt (globale Betrachtung). Die von den äußeren Lasten im Werkstoffinneren erzeugten Spannungen bewirken auch dort eine (lokale) Formände- rung. Wenn die Formänderung relativ zur angelegten Spannung direkt proportional ist und gleichzeitig mit dem Aufbringen bzw. dem Wegnehmen der Spannung auftritt bzw. verschwindet, spricht man elastischem Verhalten. Der Zusammenhang zwischen der Spannung σ und der Dehnung ε= ΔL/L0 (ΔL Längszunahme, L0 Ausgangslänge) ist durch das HOOKEsche Gesetz gegeben, das die folgende Form hat, σ=ε·E (3.4) wobei E der Elastizitätsmodul ist. Ein ganz ähnlicher Zustand existiert bei der Scherbeanspruchung eines Körpers. In diesem Fall besteht zwischen der Schubspannung τ und der durch sie hervorgerufenen Winkeländerung λ die Beziehung τ=λ·G (3.5) wobei G Schubmodul ist. Bei der elastischen Dehnung um den Betrag ε= ΔL/L0 tritt gleichzeitig eine Verringe- rung Δd des Durchmessers d0 der Probe auf. Das Verhältnis von Querkontraktion Δd/d0 zur Dehnung ΔL/L0 wird

--- CHUNK 32 ---
als POISSONsche Konstante oder Querkontraktions- zahl ν bezeichnet und ist eine weitere kennzeichnende Größe des elastischen Verhaltens /S9, B4/. 3 Grundlagen der Umformtechnik und der Finite Elemente Methode 26 3.2.2 Elastisch-plastisches Werkstoffverhalten Die meisten Werkstoffe verhalten sich nur bis zu einer bestimmten Grenze linear. Bei Überschreiten einer kritischen Spannung erfährt ein Körper eine zusätzliche Dehnung, die nach der Entlastung erhalten bleibt. Diese irreversible oder plastische Verformung kennzeichnet alle metallischen Werkstoffe. Das elastisch-plastische Materialverhalten metallischer Werkstoffe wird durch die im genormten Zugversuch ermittelte Spannungs-Dehnungs-Kurve beschrieben /B5/. Bei einachsigem Spannungszustand setzt makroskopisch plastische Verformung ein, sobald die angelegte Spannung die Fließgrenze erreicht. In realen Bauteilen liegt jedoch im Allgemeinen ein mehrachsiger Spannungszustand vor. Um die aus dem einachsigen Vergleichsversuch ermittelten Werkstoffkennwerte auf ein Bauteil übertragen zu können, erfolgt die Einführung einer Vergleichsspannung σv. Sie setzt sich aus den verschiedenen Spannungskomponenten zusammen und ist damit ein Maß für die Belastungsintensität eines Körpers. Die Plastomechanik beschäftigt sich mit dem Verhalten der Festkörper beim Auftreten von bleibenden Formänderungen. Es werden hier Aussagen über den Kraft- und Arbeitsbedarf eines Umformvorgangs gemacht. Die Kenntnis des Umformverhaltens der Metalle wird durch die Fließkurve, die Fließortkurve und das Formänderungsver- mögen wiedergegeben. 3.2.2.1 Fließkurve Die Berechnungen der Festigkeitslehre basieren meist

--- CHUNK 33 ---
auf Werkstoffkennwerten, die dem Spannung-Dehnungs-Diagramm entnommen werden. Dieses wird aus der Kraft- Verlängerungs-Kurve berechnet, die üblicherweise im Zugversuch aufgenommen wird /B5/. Zur Berechnung der Spannung σ wird die Kraft F dabei auf den Ausgangsquerschnitt A0 bezogen: σ= 0 A F (3.6) Da sich der Probenquerschnitt laufend ändert, wird jedoch nicht die wahre Spannung σw ermittelt. Diese kann aufgrund der Volumenkonstanz 3 Grundlagen der Umformtechnik und der Finite Elemente Methode 27 A0·L0=A1·L1 (3.7) des Materials berechnet werden. σw= 1A F = 0 1 0 L L A F ⋅ =σ 0 0 L L L + Δ =σ(1+ 0 L L Δ )=σ(1+ε) (3.8) Dabei bezeichnet A die Querschnittsfläche und L die Länge. Die Ausgangswerte werden mit Index 0 und die momentanen Werte mit Index 1 bezeichnet. Im Bereich des plastischen Fließens, also bei irreversibler Formänderung, wird die wahre Spannung σw auch als Fließspannung kf bezeichnet. Daher ist kf gleich σw. Die Fließspannung kf wird meist über dem Umformgrad (φ) oder der wahren Dehnung (εw) aufgetragen. Will man die wahre Dehnung definieren, so muss man die Verlängerung jeweils auf den Momentanwert beziehen. Da dieser sich laufend ändert, gibt man die wahre Dehnung in differentieller Form an: dφ=dεw= L dL (3.9) Daraus

--- CHUNK 34 ---
ergibt sich für die wahre Dehnung bei einer Verlängerung von L0 auf L1 φ=εw= ∫ 1 0 L L L dL =lnL1–lnL0=ln 0 1 L L =ln ⎟ ⎠ ⎞ ⎜ ⎝ ⎛ + Δ 0 0 L L L =ln(1+ε) (3.10) Hierin ist ε (= 0 L L Δ )die konventionelle Dehnung. Die Gleichungen (3.8) und (3.10) gelten nur im Gleichmaßdehnungsbereich, in dem die probe homogen verformt wird und Einschnürung der Probe noch nicht auftritt. In Einschnürbereich gelten diese Gleichungen aufgrund des mehrachsigen Spannungszu- stands nicht mehr. Mit einer Messung der Probenkontur während der Einschnürung kann dieser mehrachsige zu einem lokalen einachsigen Spannungszustand umgerech- net werden. Allerdings erfordert diese Methode eine aufwändige Messapparatur. 3 Grundlagen der Umformtechnik und der Finite Elemente Methode 28 In Bild 3.2 sind die konventionelle und die wahre Spannungs-Dehnungs-Kurve (Fließkurve) schematisch dargestellt. Im Gegensatz zur konventionellen Kurve steigt die Fließkurve mit zunehmender Dehnung stetig an, wobei dem Lastmaximum kein markanter Punkt zugeordnet ist /B5/. Dehnung Spannung • Maximale Kraft × Bruch 2 • 1 × × Dehnung Spannung • Maximale Kraft × Bruch 2 • 1 × × Bild 3.2 Vergleich von konventioneller und Fließkurve /B5/ 1–onventionelle σ–ε Kurve; 2–Fließkurve Wie oben erwähnt kann man

--- CHUNK 35 ---
durch Zugversuche die Fließkurve nur im Gleichmaß- dehnungsbereich genau bestimmen. Im Allgemeinen ist die entsprechende wahre Dehnung in diesem Bereich <0,3. Außer diesem Bereich kann man mit verschiedenen empirischen Gleichungen wie zum Beispiel P. LUDWIK-Gleichung (3.11) oder HOLLOMON-Gleichung (3.12) die Fließkurve beschreiben /B5/. σw=σ0+kL· (3.11) ϕ L n KL=LUDWIK-Konstante φ=Unformgrad (wahre Dehnung) nL=Exponent der LUDWIK-Gleichung σ0=Fließgrenze des Werkstoffes σw=kH· (3.12) ϕ H n KH=HOLLOMON-Konstante nH=Exponent der HOLLOMON-Gleichung Mit den beiden Gleichungen kann man nur die Fließkurve bei der Kaltumformung 3 Grundlagen der Umformtechnik und der Finite Elemente Methode 29 beschreiben. Bei der Warmumformung sind sie nicht mehr gültig, weil während der Warmumformung neben den Verfestigungs- auch thermisch aktivierte Entfestigungs- vorgänge ablaufen. Die dynamische Erholung und Rekristallisation sind dafür verantwortlich. Dies kann dazu führen, dass ab einer bestimmten Formänderung die Fließspannung nahezu konstant bleibt oder auf ein niedrigeres, annähernd konstantes Niveau absinkt. Daher wird die Fließkurve für Warmumformung (Warmfließkurve) mit hohen Umformgrad meistens durch Zylinderstauchversuche ermittelt. Mit dieser Methode kann man die Fließkurve mit einem Umformgrad bis zu 2.0 bekommen. Beim Stauchen tritt die Reibung in der Kontaktfläche infolge der Relativbewegung in radialer Richtung auf. Diese Reibung ist lediglich mit hinreichend guter Schmierung vermeidbar. Dies gelingt nur bei Anwendung der Methode

--- CHUNK 36 ---
von RASTEGAEV. Aufgrund des dabei gewährleisteten einachsigen Spannungszustandes ist auch der Formänderungszustand homogen, und die Probe bleibt zylindrisch. Aus den Messwerten von Stauchkraft F und zugeordneter Zylinderverkürzung Δh ergibt sich die Fließkurve mit den folgenden Gleichungen. kf=σw= ⎟⎠ ⎞ ⎜⎝ ⎛ Δ − ⋅ = ⋅ = 0 2 0 0 1 0 1 1 4 h h d F h h A F A F π (3.13) φ=|φ|=ln 1 0 h h =ln ⎟ ⎠ ⎞ ⎜ ⎝ ⎛ Δ − 0 / 1 1 h h (3.14) wobei A die Querschnittsfläche, h die Länge der zylindrische Probe und d der Durchmesser der Probe ist. Die Ausgangswerte werden mit Index 0 und die momenta- nen Werte mit Index 1 bezeichnet. In Bild 3.3 ist der typische Verlauf von Warmfließ- kurven dargestellt /K3/. Die Fließkurve ist Grundlage für die Berechnung unformtechnischer Zielgrößen wie Kräfte, Energien, Leistungen, aber auch örtlicher Größen wie Spannungen, Formände- rungen und Temperatur. 3 Grundlagen der Umformtechnik und der Finite Elemente Methode 30 kf φ kf φ Bild 3.3 Der typische Verlauf von Warmfließkurven bei einer konstanten Temperatur und Umformgeschwindigkeit /K3/ 3.2.2.2 Fließbedingung Für den einachsigen Spannungszustand ist eine Fließbedingung bereits formuliert, und zwar mit der Definition

--- CHUNK 37 ---
der Fließspannung: σw=kf. Das bedeutet, dass Fließen auftritt, sobald die momentane wahre Spannung die Fließspannung erreicht. Bei mehrachsigen Spannungszuständen hängt allerdings der Auftritt des Fließens nicht mehr nur von einer Spannung sondern von der Kombination aller Spannungen ab. Daher muss nach einer Möglichkeit gesucht werden, die aus dem einachsigen Vergleichsversuch ermittelte Fließkurve auf ein mehrachsiges Kontinuum zu übertragen. Zu diesem Zweck bedient man sich der sog. Vergleichsspannung σv und verschiedener Fließhypothesen, von denen die Schubspannungshypothese nach TRESCA und die Gestaltänderungsenergiehypothese nach VON MISES gebräuchlich benutzt werden. Nach TRESCA erfolgt plastisches Fließen, sobald die maximale Schubspannung einen bestimmten Wert erreicht. Die Vergleichsspannung für diese Hypothese ergibt sich zu: σv=σmax–σmin=2τmax (3.15) Nach Gleichung (3.15) sind also die maximalen Schubspannungen für das plastische Fließen verantwortlich. 3 Grundlagen der Umformtechnik und der Finite Elemente Methode 31 Die Hypothese nach VON MISES ist etwas komplizierter aber im Resultat exakter. Nach dieser Hypothese tritt bei mehrachsiger Belastung plastisches Fließen dann ein, wenn die Größe der auf die Volumeneinheit bezogenen Gestaltänderungsenergie den Wert erreicht, der bei Fließbeanspruchung bei einachsigem Zug vorliegt. Die so erhaltene Vergleichsspannung wird VON-MISES-Vergleichsspannung genannt und kann folgendermaßen aus den Spannungskomponenten berechnet werden: σv= 2 1 2 3 2 2 3 1 2 2

--- CHUNK 38 ---
1 ) ( ) ( ) ( σ σ σ σ σ σ − + − + − (3.16) Solange σv<kf ist, sind die Formänderungen elastisch. Bei σv=kf ist die Fließbedingung erfüllt und die Formänderungen sind plastisch. Zum Vergleich von Umformvorgängen müssen nicht nur die Vergleichsspannung sondern auch die Vergleichsdehnung (εv) bestimmt werden, die eine ähnliche Bedeutung wie σv hat. Nach VON MISES wird die Vergleichsdehnung zu εv= dt ij ij ∫ ε ε & & 3 2 (3.17) berechnet. Hier muss die Vergleichsdehnungsgeschwindigkeit nach der Zeit integriert werden. Wenn ε& v während der Verformung konstant bleibt, lautet die Beziehung /B5/ εv= ij ijε ε 3 2 = ( )⎥⎦ ⎤ ⎢⎣ ⎡ + + + + + 2 2 2 2 2 2 2 1 3 2 zx yz xy z y x ε ε ε ε ε ε (3.18) In Bild 3.4 sind die Fließkurven nach VON MISES und nach TRESCA im zweidi- mensionalen Hauptspannungsraum dargestellt. Innerhalb der umschlossenen Flächen verhält sich der Werkstoff elastisch. Sobald jedoch die Grenzkurven erreicht werden, kommt es nach den unterschiedlichen Hypothesen zum plastischen Fließen. Wenn eine der Fließkurven erreicht wird, bleiben die Spannungen bei weiterer Belastung – elastisch-ideal-plastisches Materialverhalten vorausgesetzt – auf

--- CHUNK 39 ---
dieser Fließkurve /B5/. 3 Grundlagen der Umformtechnik und der Finite Elemente Methode 32 TRESCA VON MISES σ2 σ1 -σv -σv +σv +σv TRESCA VON MISES σ2 σ1 -σv -σv +σv +σv Bild 3.4 Fließortkurve nach verschiedenen Fließhypothesen /B5/ 3.2.3 Viskoplastisches Werkstoffverhalten Weist ein Werkstoff im inelastischen Verformungsbereich zusätzlich ein geschwindig- keitsabhängiges Verhalten auf, spricht man von Viskoplastizität. Das Viskoplastische Verhalten metallischer Werkstoffe beobachtet man meistens bei homologen Temperaturen Th>0,4. Die homologe Temperatur Th ist eine auf die Schmelztempera- tur des Werkstoffes bezogene Verformungstemperatur und kann daher beschrieben werden mit: Th=T/Tschmelze (3.19) T=Verformungstemperatur, °C Tschmelze=Schmelztemperatur des Werkstoffes, °C Bei der Verformung metallischer Werkstoffe, wie zum Beispiel Warmwalzen und Schmieden, beträgt Th 0,6~0,9 und die Umformgeschwindigkeit 10-3~102 s-1. In diesen Fällen spielt die Umformgeschwindigkeit neben der Temperaturabhängigkeit eine wesentliche Rolle. Die Spannungs-Dehnungs-Beziehung eines viskoplastischen Werkstoffes wird stark von Ver- und Entfestigungsmechanismen geprägt. Neben der Verfestigung durch Zunahme der Versetzungsdichte wird das Material je nach Temperatur und Umformgeschwindigkeit durch dynamische Erholung und dynami- sche Rekristallisation entfestigt /B6, S14/. 3 Grundlagen der Umformtechnik und der Finite Elemente Methode 33 3.3 Die Finite-Elemente-Methode (FEM) Die Berechnung der Spannungszustände kann sowohl analytisch als auch numerisch erfolgen. Während man mit den analytischen Methoden nur sehr einfache Fälle

--- CHUNK 40 ---
lösen kann, können die numerischen Verfahren fast alle komplizierten physikalischen Probleme lösen. Aufgrund der Leistungsfähigkeit heute verfügbarer Rechnersysteme werden die numerischen Verfahren trotz ihres großen Rechenaufwandes in großem Umfang eingesetzt. Von diesen Verfahren hat sich insbesondere die Finite-Elemente- Methode (FEM) durchgesetzt. Mit dieser Methode lassen sich Lösungen ermitteln für Differentialgleichungssysteme, die ein physikalisches Problem beschreiben. Der Grundgedanke der FEM ist es, eine zu analysierende Gesamtstruktur (z. B. ein Bauteil) in viele kleine Unterstrukturen (Finite Elemente) zu unterteilen. Diese Elemente werden durch Knoten auf den Elementrändern zusammengehalten. Nur über diese Knoten werden Kräfte und Momente von einem Element auf das nächste übertragen. Für eine von außen auf das Bauteil aufgebrachte Verschiebung oder Last müssen nun die resultierenden Verschiebungen der einzelnen Elementknoten berechnet werden. Es werden Ansatzfunktionen für die Verschiebungen innerhalb der Finiten Elemente gewählt. Dies führt zu einem linearen Gleichungssystem für die Gesamtstruktur, in dem die Verschiebungen der Knoten die Unbekannten sind. Vereinfacht ausgedrückt wird ein Problem in eine Anzahl kleiner Probleme zerlegt und die Einzellösungen zu einer Gesamtlösung zusammengesetzt. Aus den ermittelten Verschiebungen an jeder beliebigen Stelle des analysierten Bauteils können nun durch Differentiation der Verschiebungen nach den globalen Koordinaten die Dehnungen bestimmt werden. Aus ihnen wiederum lassen sich über

--- CHUNK 41 ---
ein geeignetes Stoffgesetz, das den Zusammenhang zwischen Spannungen und Dehnungen herstellt, die jeweiligen Spannungen berechnen. Bei nichtlinearen Problemen, wie z. B. bei Plastizität, kann die Last oder Verschiebung nicht mit einem Mal aufgebracht werden, sondern sie muss in kleine Lastschritte unterteilt werden. Innerhalb dieses Lastschritts werden lineare Stoffgesetze angenom- men. Die grundsätzlichen Verfahrensschritte bei Durchführung einer Spannungsanalyse nach der FEM wird wie folgt erklärt. 3 Grundlagen der Umformtechnik und der Finite Elemente Methode 34 Zunächst muss ein geeignetes Modell erstellt werden. Das Modell sollte so vereinfacht werden, dass einerseits die geforderte Genauigkeit gewährleistet ist, andererseits der Rechenaufwand weitestgehend reduziert werden sollte. Der nächste Schritt ist die Erstellung eines Netzes von Finiten Elementen für das Modell. Dabei ist ein geeigneter Elementtyp zu wählen. Die Feinheit des Netzes muss ebenfalls festgelegt werden. Je feiner das Netz wäre, desto genauer wären die berechneten Ergebnisse aber desto länger wäre auch die Rechenzeit. Daher sollte in Bereichen des Modells, für die man sich interessiert oder in denen der Spannungs- bzw. Dehnungsgradient sehr steil ist, ein feines Netz verwendet werden. An anderen Stellen kann man ein grobes Netz wählen, um die Rechenzeit zu reduzieren. Nach erfolgter Netzdefinition müssen die Randbedingungen der FE-Analyse festgelegt werden. Dazu werden

--- CHUNK 42 ---
die im realen Bauteil aufgebrachten Lasten bzw. Verschiebun- gen auf die entsprechenden Knoten im Modell aufgebracht. Außerdem werden die Auflager, die beim Bauteil vorhanden sind, nachgebildet. Darüber hinaus müssen die Lagerungsbedingungen, die durch die Ausnutzung der Symmetrie notwendig werden, definiert werden. Die Materialeigenschaften des für das Bauteil verwendeten Werkstoffes müssen definiert werden. Dazu sind E-Modul und Querkontraktionszahl für den Bereich elastischer Verformung und eine einachsige wahre Spannungs-Dehnungs-Kurve für den Bereich der plastischen Verformung anzugeben. Die Definition des FE-Netzes, der Randbedingungen, der Materialeigenschaften und einiger anderer Angaben erfolgt in einem Eingabedatensatz, dem sog. Input-file. Dieser wird vom Finite-Elemente-Programm im pre-processing eingelesen und auf Fehler untersucht. Das FE-Netz wird aufgebaut. Danach erfolgt die eigentliche Rechnung bis zum Erreichen der Endlast oder Verschiebung. Im post-processing können die Ergebnisse z. B. in Form von Diagrammen oder Bildern mit Isolinien ausgewertet und dargestellt werden /B5/. Bild 3.5 zeigt schematisch die Vorgehens- weise bei einer Finite-Elemente-Analyse. 3 Grundlagen der Umformtechnik und der Finite Elemente Methode 35 Postprocessing Bauteil 2-dimensional 3-dimensional Symmetrieuntersuchung Netzgenerierung Randbedingungen Materialdefinition FE-Rechnung Auswertung Preprocessing Bild 3.5 Schematische Darstellung der Vorsehensweise bei einer FE-Analyse 4 Aufgabenstellung 36 4 Aufgabenstellung Ziel der vorliegenden Arbeit ist es, durch Gieß- und Inline-Walzversuche und anschließende Untersuchungen den Einfluss

--- CHUNK 43 ---
einer Umformung des Stranges mit flüssigem Kern auf die Innenbeschaffenheit zu ermitteln und durch die experimentel- len Untersuchungen und die numerischen Berechnungen die Wartezeit-Fenster und Festphasenanteil-Fenster beim Inline-Walzen zu bestimmen. Außerdem sollen die Strangschalendicke, Temperaturverteilung und die Eigenschaften der Spannungs- und Dehnungszustände im Strang beim Inline-Walzen bei unterschiedlichen Wartezeiten und Festphasenanteilen fs verdeutlicht werden. Durch Analyse der Spannungs- und Dehnungszustände in der Nähe der Nullzähigkeitstemperatur TNZ soll der Zusammen- hang zwischen Innenrissen und Wartezeiten erstellt werden. Bei den Gieß- und Inline-Walzversuchen wird der Strang mit flüssigem Kern von einem runden auf einen nahezu rechteckigen Querschnitt umgeformt. Die Auswertung des Versuchsmaterials erfolgt anhand von makroskopischen Untersuchungen, chemischer Analyse und Mikrosondenuntersuchungen, die Informationen über die Mittenseigerung geben. Zur Klärung der Bildung von Innenrissen werden Heißzugversuche an dem Strang- gusssimulator (Trebel) am Institut für Eisenhüttenkunde der RWTH Aachen durchgeführt. Der heißrissanfällige Bereich zwischen Nullfestigkeits- und Nullzähig- keitstemperatur wird dadurch bestimmt. Zur Modellierung der Umformung mit flüssigem Kern werden Warmfließkurven durch Warmstauchversuche im Warmumformsimulator (Schenck) am Institut für Eisenhüttenkunde der RWTH Aachen aufgenommen. Durch Simulation der Erstarrung des Stranges innerhalb der Kokille und an der Luft werden Erstarrungsverlauf, Temperaturverteilung und Strangschalendicke mit der Finite-Elemente-Methode (FEM) mittels ABAQUS/Standard ermittelt. Der Festpha- senanteil, der das wichtigste

--- CHUNK 44 ---
Maß zur Bestimmung des optimalen Zeitpunktes für die Umformung ist, wird festgelegt. Anhand der Modellierung der Umformung mit flüssigem Kern werden Spannungs- und Dehnungszustände, Temperatur sowie Dehnungsgeschwindigkeit im Strang beim Walzen mit ABAQUS/Explicit berechnet. Die Merkmale von Spannungen und 4 Aufgabenstellung 37 Dehnungen bei unterschiedlichen Wartezeiten und folglich bei unterschiedlichen Festphasenanteilen werden analysiert. Die Ursache für die Rissbildung bei der Umformung ist mittels der numerischen Ergebnisse diskutiert. Durch Vergleich der berechneten Ergebnisse mit den Versuchswerten wird ein optimales Prozessfenster für den Stahl 100Cr6 auf die Versuchsanlage und die Versuchsbedingungen festgelegt. 5 Versuchsdurchführung 38 5 Versuchsdurchführung 5.1 Versuchswerkstoff Der in dieser Arbeit untersuchte Werkstoff ist die Stahlsorte 100Cr6, die zu den Wälzlagerstählen gehört. In Tabelle 5.1 ist die chemische Zusammensetzung aufgeführt. Die Liquidus- und Solidustemperatur sind 1455°C bzw. 1289°C, die nach dem Verfahren der Differential-Thermoanalyse (DTA) bestimmt wurden. Die Abkühlgeschwindigkeit bei DTA beträgt 0,5K/min. Der für die Untersuchungen herangezogene Stahl 100Cr6 stammt aus einer Charge, die in einer Rundstranggießan- lage mit einem Durchmesser von 177mm abgegossen wurde. Tabelle 5.1 Chemische Zusammensetzung des untersuchten Stahls 100Cr6 in Massen -% C Si Mn P S Cr Ni Nb Ti W V Al 0,94 0,24 0,33 0,016 0,009 1,44 0,06 0,004 0,004 <0,01 0,007

--- CHUNK 45 ---
<0,001 5.2 Gieß- und Inline-Walzversuche 5.2.1 Versuchsanlage Die Versuchsanlage für die Gießversuche besteht aus vier Komponenten, von denen drei den Versuchsablauf bestimmen. Dieses sind ein 80kg-Vakuuminduktionsofen, eine in die Ofenkammer hineinragende Rundkokille und eine unter der Rundkokille angeordnete Umformeinheit. Die vierte Komponente ist die Messdatenerfassung, die eine genaue Analyse des Versuchsablaufes und dessen Reproduzierbarkeit gewährleis- tet. In Bild 5.1 ist die Versuchsanlage schematisch dargestellt. 5.2.1.1 Vakuuminduktionsofen Der Vakuuminduktionsofen wird mit einer Mittelfrequenz von ca. 2 kHz und einer maximalen Leistung von 100kW betrieben. Im kalten Zustand kann die Vakuumkam- mer bis auf einen Druck von 10-5 bar gefahren werden. Der Stahl kann in der Vakuumkammer sowohl unter Vakuum als auch bei Atmosphärendruck erschmolzen und abgegossen werden. Eine an der Kammer integrierte Schleuse ermöglicht das Einführen von Lanzen und das Hinzufügen von Legierungselementen zur Durchfüh- rung sekundärmetallurgischer Behandlungen, ohne die Atmosphäre in der Kammer zu verändern. Diese Bestandteile des Ofens gewährleisten eine zielgerechnete Reprodu- 5 Versuchsdurchführung 39 zierbarkeit des Aufschmelzprozesses und der chemischen Zusammensetzung der Schmelze. Über einen Flansch am Kammerboden, der mit einem Schnellverschluss in kurzer Zeit zu öffnen ist, wird die Verbindung zu den nachfolgenden Anlagenkompo- nenten geschaffen. Anlagenbeschreibung: Mittelfrequenzinduktionsofen Volumen: 80 kg Leistung: 100 kW Vakuum: 10-5 bar

--- CHUNK 46 ---
Temperaturmessung, Argonspülen, Hinzufügen von Legierungselementen Kokillendurchmesser: 116 mm Umformeinheit: Walzendurchmesser: 220 mm Drehzahl: 0,6-4,5 U/min Druckkraft Gerüst 1: 10 t Druckkraft Gerüst 2: 20 t Druck der Pumpe: 700 bar Temperaturmesslanze Legierungszugabe EMK-Messung Kokille Strang Walzgerüst 1 Walzgerüst 2 Schmelztiegel (80kg) Vakuum Anlagenbeschreibung: Mittelfrequenzinduktionsofen Volumen: 80 kg Leistung: 100 kW Vakuum: 10-5 bar Temperaturmessung, Argonspülen, Hinzufügen von Legierungselementen Kokillendurchmesser: 116 mm Umformeinheit: Walzendurchmesser: 220 mm Drehzahl: 0,6-4,5 U/min Druckkraft Gerüst 1: 10 t Druckkraft Gerüst 2: 20 t Druck der Pumpe: 700 bar Temperaturmesslanze Legierungszugabe EMK-Messung Kokille Strang Walzgerüst 1 Walzgerüst 2 Schmelztiegel (80kg) Vakuum Bild 5.1 Schematische Darstellung der Versuchsanlage 5.2.1.2 Die Kokille Als Kokille dient ein dickwandiges Rohr aus einem warmfesten Stahl St35.8 (Werkstoffnummer 1.0305) mit einer Länge von 1450mm, einem Außendurchmesser von 168mm und einem Innendurchmesser von 118mm. Die Rohrinnenwand ist mit einer 1mm dicken Matte aus einem Feuerfestmaterial aus Keramikfaser ausgekleidet, die aus 52% SiO2 und 48% Al2O3 besteht und eine Daueranwendungstemperatur von 1260°C hat, um eine Verbindung zwischen Kokillenwand und Schmelze zu verhindern. Daraus ergibt sich ein Durchmesser des Stranges von 116mm. Im Kokilleneintritt sorgt ein für diese Anlage ausgelegter Trichter für ein gezieltes Eingießen der Schmelze. In Tabelle 5.2 und Tabelle 5.3 sind die

--- CHUNK 47 ---
Zusammensetzung der Kokille bzw. die Wärmeleitfähigkeit des Feuerfestmaterials dargestellt. Die kardanische Aufhängung der Kokille ermöglicht eine ausreichende Eigenkorrektur der Ausrichtung von Kokille und Dummy Bar (Anfahrstrang) während der Versuchs- 5 Versuchsdurchführung 40 durchführung und minimiert somit ein gegenseitiges Verkanten von Strang und Kokille. Der Kokillenaustritt ist zu Versuchsbeginn mit dem oberen Teil des zweiteiligen Kaltstranges verschlossen. Zur besseren Verbindung und Übertragung der Zugkräfte zwischen Strang und Kaltstrang ist der Kopf des Kaltstranges mit einem hinterschnit- tenen Zylinder ausgestattet. Der untere Teil des Kaltstranges, der wenige Minuten vor dem Abguss mit dem oberen Teil des Kaltstranges verbunden wird, befindet sich gleichzeitig in der Umformeinheit und wird durch den Anpressdruck der Walzen gehalten. Er ist das Verbindungsglied zwischen Strang und Umformeinheit. Tabelle 5.2 Chemische Zusammensetzung der Kokille aus Stahl St.35.8 in Massen-% C Si Mn P S Cr 0,11 <0,01 0,4 0,012 0,015 0,11 Tabelle 5.3 Wärmeleitfähigkeit des Feuerfestmaterials (DIN 52612), W/mK Temperatur, °C 120 285 455 645 Wärmeleitfähigkeit, W/mK 0,045 0,071 0,098 0,128 5.2.1.3 Die Umformeinheit Die Umformeinheit überführt den runden Strang in einen nahezu quadratischen Querschnitt. Die Umformeinheit besteht aus zwei Walzgerüsten, wobei das erste Gerüst ca. 270mm vom Kokillenaustritt entfernt liegt. Jedes Walzgerüst besteht wieder aus vier in einer

--- CHUNK 48 ---
Ebene orthogonal zueinander stehenden Walzen, von denen ein Walzenpaar angetrieben wird und das andere Walzenpaar frei mitlaufend gelagert ist. In Bild 5.2 ist ein Walzgerüst schematisch dargestellt. Die Walzen mit einem Durchmesser von 220mm und einer konkaven Walzfläche können senkrecht zur Gießrichtung auf eine minimale Kaliberquerschnittsfläche von 86mm×86mm eingestellt werden. Das Einstellen der Walzen übernimmt ein Hydraulikzylinder mit 10t (Gerüst 1) und 20t (Gerüst 2) Druckkraft. Die Hydraulikpumpe leistet einen Volumenstrom von 1,8 l/min bei maximalem Druck von 700bar. Der Antrieb der Walzen erfolgt über zwei Gelenkwellen, die die Kraftübertragung zwischen Getriebe und Walzen garantieren. Der Antrieb leistet ein maximales Drehmoment von 8,5kNm bei einem stufenlos einstellbaren Drehzahlbereich von 0,6U/min bis 4,5U/min. Der Abstand der Umformzonen zwischen Gerüst 1 und 2 beträgt 300mm. 5 Versuchsdurchführung 41 A A A: Antriebswelle B: Hydraulikzylinder A A B B B A A A: Antriebswelle B: Hydraulikzylinder A A B B B Bild 5.2 Schematische Darstellung des Walzgerüstes 5.2.1.4 Messdatenerfassung Die Messdatenerfassung und -auswertung ist ein wichtiger Bestandteil zur genauen Beschreibung und Analyse des Versuchsablaufes sowie für die zielgerechte Reprodu- zierbarkeit der Versuche. Sie besteht aus Messdatengeber (direkt an der Messstelle) und Messdatenaufnehmer. Die aufgenommenen Daten der Versuche in Abhängigkeit von der Zeit sind:

--- CHUNK 49 ---
Gießtemperatur, Strangtemperatur, Kokillentemperatur, Walzendrehgeschwindigkeit, Strangweg, Hydraulikdruck und Drehzahl der Walzen. Die Messdatengeber zur Bestimmung der Walzenzustellung bestehen aus Endlospo- tentiometern mit einem Spannungsbereich von 0-10 Volt über einen Drehwinkel von 360°. Die Verbindung der Walzenhalterung mit den Potentiometern erfolgt über Zahnstangen und Zahnrad. Der Wegaufnehmer zur Bestimmung der Strangposition hat einen Messbereich von 0-2000mm. Die Temperaturmessungen an 4 Messstellen in der Kokillenwand erfolgen über Nickel-Chrom-Nickel Thermoelemente, deren Thermospannung mittels Messumfor- mer auf Signale mit 4-20mA transformiert werden. Die Messstellen liegen auf einer 5 Versuchsdurchführung 42 Ebene, die ca. 300mm von dem Kokillenaustritt entfernt ist. Die Abstände zwischen den Messstellen und der Kokillenoberflächen in Radialrichtung betragen jeweils 5mm, 10mm, 15mm und 20mm. Die Temperatur der Schmelze im Tiegel wird von einem Anzeiggerät der Firma Eurotherm abgelesen und protokolliert. Die Oberflächentemperatur des Stranges gerade unterhalb vom Kokillenaustritt wird über ein Pyrometer ermittelt. Der Hydraulikdruck wird direkt an der Pumpe gemessen und über 4-20mA Signale an die Datenerfassung übermittelt. Die Drehzahlmessung der angetriebenen Walzen erfolgt über einen Impulsgeber, der in den Getrieben angebracht ist. Alle Messdaten werden mittels einer Messdatenkarte mit zugehöriger Software aufgezeichnet, gespeichert und teilweise online angezeigt. Diese Daten werden ins Excel-Format transformiert und in tabellarischer Art bzw. in grafischer Form

--- CHUNK 50 ---
dargestellt und ausgewertet. 5.2.2 Durchführung der Gieß- und Inline-Walzversuche An der oben erwähnten Versuchsanlage wurden Gießversuche durchgeführt. In der Vorbereitungsphase der einzelnen Versuche wird die Kokille in die vorgesehene Halterung im Vakuuminduktionsofen eingespannt und mit der Umformeinheit in einer Flucht ausgerichtet. Der obere Teil des Kaltstranges wird mit drei Bolzen im Kokillenaustritt fixiert und zur Kokilleninnenwand abgedichtet. Das Anbringen des Flansches über Schnellverschlüsse am unteren Ende der Vakuumkammer beendet die Vorbereitungsphase. Das Einsatzmaterial (100Cr6) wird in Mengen von ca. 60kg pro Versuch im Tiegel des Vakuuminduktionsofens chargiert. Nachdem die Vakuumkammer von oben verschlossen ist und das Material eine Temperatur von ca. 400°C erreicht hat, wird der Druck in der Kammer auf ca. 10-4 bar reduziert. Anschließend beginnt das Fluten der Kammer mit Argon auf einen Druck von 1 bar, der bis zum Erreichen der Gießtempe- ratur nahezu konstant bleibt. Sobald die Schmelze die vorgesehene Gießtemperatur erreicht hat, wird der untere Flansch bei gleichzeitiger Zufuhr von Argon in die Kammer entfernt und der zweite Teil des Kaltstranges mit dem oberen Teil verbunden. 5 Versuchsdurchführung 43 Der eingestellte Hydraulikdruck von 20 bar presst die Walzen an den Kaltstrang, der somit fixiert ist. Die Verbindung zwischen Kaltstrang und Kokille (3 Bolzen) kann dann

--- CHUNK 51 ---
